Repository: Calvin-Ca/deer-flow

# 知识收录范围（数据资产清单）

> 本文为 `data/` 下数据资产的收录范围说明，内容同步自 `../PRD.md §4 知识收录范围`，**以 PRD 为准**；此处便于在数据目录就近查阅。

知识层是**算量组价的造价知识底座**，按"算量"与"组价"两个环节所需的知识组织。数据源不止 PDF：定额是消耗量标准，价格是定期更新的信息价，历史库是项目沉淀。

> **范围：广东省深圳市 · 房屋建筑专业。** 跑通后再扩地区 / 专业。
> **地区强隔离（硬约束）**：只收录、只召回**深圳本地标准**——深圳有独立的 2024 版消耗量标准，与省内其它城市口径不同，是最易串库的坑。
> **时效性入库即校验**：所有收录单元均为**现行有效**版本（国标 2024 版、深圳本地 2024 版均已实施），录入时核对实施状态，旧版本不入库——故下文"状态 / 实施日期"仅作溯源标注，检索侧无需再做废止过滤。

> `doc_id` 为知识库内部稳定标识（入库 / 检索 / 溯源引用以此为准），与标准编号解耦——标准编号可能改版或待补号，`doc_id` 不变。**效力优先级**承接下文元数据治理：深圳本地（消耗量 / 费率配套）= 1（最高），国标 = 4（最低，越具体越优先）；动态数据走独立更新管道，不参与口径优先级排序。标注"待补号"的消耗量标准编号待官方公布后回填，`doc_id` 与入库不受影响。

File: ce-code/data/interim/parsed/GB50010-2010_混凝土结构设计规范_2015修订版/hybrid_auto/GB50010-2010_混凝土结构设计规范_2015修订版.md (part 8 of 11)
2.2符号 4
3 基本设计规定 7
$h_{\mathrm{w}}$ ——截面的腹板高度：矩形截面，取有效高度 $h_0$ ；T形截面，取有效高度减去翼缘高度；I形和箱形截面，取腹板净高；

$\beta_{\mathrm{c}}$ ——混凝土强度影响系数，按本规范第6.3.1条的规定取用。

G.0.4 矩形、T形和I形截面的深受弯构件，在均布荷载作用下，当配有竖向分布钢筋和水平分布钢筋时，其斜截面的受剪承载力应符合下列规定：

$$
\begin{array}{l} V \leqslant 0. 7 \frac {(8 - l _ {0} / h)}{3} f _ {\mathrm {t}} b h _ {0} + \frac {(l _ {0} / h - 2)}{3} f _ {\mathrm {y v}} \frac {A _ {\mathrm {s v}}}{s _ {\mathrm {h}}} h _ {0} \\ + \frac {(5 - l _ {0} / h)}{6} f _ {\mathrm {y h}} \frac {A _ {\mathrm {s h}}}{s _ {\mathrm {v}}} h _ {0} \tag {G.0.4-1} \\ \end{array}
$$

对集中荷载作用下的深受弯构件（包括作用有多种荷载，且其中集中荷载对支座截面所产生的剪力值占总剪力值的 $75\%$ 以上的情况），其斜截面的受剪承载力应符合下列规定：

$$
V \leqslant \frac {1 . 7 5}{\lambda + 1} f _ {\mathrm {t}} b h _ {0} + \frac {(l _ {0} / h - 2)}{3} f _ {\mathrm {y v}} \frac {A _ {\mathrm {s v}}}{s _ {\mathrm {h}}} h _ {0} + \frac {(5 - l _ {0} / h)}{6} f _ {\mathrm {y h}} \frac {A _ {\mathrm {s h}}}{s _ {\mathrm {v}}} h _ {0} \tag {G.0.4-2}
$$

式中： $\lambda$ ——计算剪跨比：当 $l_0 / h$ 不大于2.0时，取 $\lambda = 0.25$ ；当 $l_0 / h$ 大于2且小于5时，取 $\lambda = a / h_0$ ，其中， $a$ 为集中荷载到深受弯构件支座的水平距离； $\lambda$ 的上限值为 $(0.92l_0 / h - 1.58)$ ，下限值为 $(0.42l_0 / h - 0.58)$ ；

$l_{0} / h$ ——跨高比，当 $l_{0} / h$ 小于2时，取2.0；

G.0.5 一般要求不出现斜裂缝的钢筋混凝土深梁，应符合下列条件：

$$
V _ {\mathrm {k}} \leqslant 0. 5 f _ {\mathrm {t k}} b h _ {0} \tag {G.0.5}
$$

式中： $V_{\mathrm{k}}$ ——按荷载效应的标准组合计算的剪力值。

此时可不进行斜截面受剪承载力计算，但应按本规范第G.0.10条、第G.0.12条的规定配置分布钢筋。

G.0.6 钢筋混凝土深梁在承受支座反力的作用部位以及集中荷载作用部位，应按本规范第6.6节的规定进行局部受压承载力计算。  
G.0.7 深梁的截面宽度不应小于 $140\mathrm{mm}$ 。当 $l_0 / h$ 不小于1时， $h / b$ 不宜大于25；当 $l_0 / h$ 小于1时， $l_0 / b$ 不宜大于25。深梁的混凝土强度等级不应低于C20。当深梁支承在钢筋混凝土柱上时，宜将柱伸至深梁顶。深梁顶部应与楼板等水平构件可靠连接。  
G.0.8 钢筋混凝土深梁的纵向受拉钢筋宜采用较小的直径，且宜按下列规定布置：

1 单跨深梁和连续深梁的下部纵向钢筋宜均匀布置在梁下边缘以上 $0.2h$ 的范围内（图G.0.8-1及图G.0.8-2）。

![](images/879abe091a7612fe64399c16563cd105a4fdb4d8e5e0227bf74556f23788434d.jpg)  
图G.0.8-1 单跨深梁的钢筋配置  
1一下部纵向受拉钢筋及弯折锚固；2—水平及竖向分布钢筋；  
3—拉筋；4—拉筋加密区

2 连续深梁中间支座截面的纵向受拉钢筋宜按图G.0.8-3规定的高度范围和配筋比例均匀布置在相应高度范围内。对于 $l_0 / h$ 小于1的连续深梁，在中间支座底面以上 $0.2l_0\sim 0.6l_0$ 高度范围内的纵向受拉钢筋配筋率尚不宜小于 $0.5\%$ 。水平分布钢筋可用作支座部位的上部纵向受拉钢筋，不足部分可由附加水平钢筋补足，附加水平钢筋自支座向跨中延伸的长度不宜小于 $0.4l_{0}$ （图G.0.8-2）。

![](images/6fa2ef9dc0f25ef1cf879ad78546c523efbfc5fca97f92d23141e51a915cd428.jpg)  
图G.0.8-2 连续深梁的钢筋配置  
1—下部纵向受拉钢筋；2—水平分布钢筋；3—竖向分布钢筋；4—拉筋；5—拉筋加密区；6—支座截面上部的附加水平钢筋

![](images/895eb6adbf23ef2b7088dfc18f342babc531c5aa491e17bfb36d39be49899f57.jpg)  
(a) $1.5 < l_{0} / h \leqslant 2.5$

![](images/f9ceea2dd3e458e8c1278d52496e719a62f58b9ea562196859b1061be858ef82.jpg)  
(b) $1 <   l_{0} / h\leqslant 1.5$

![](images/411b49db76327f5d9e9cd8406adc17e2ed275811905e37b4866512f68097e9df.jpg)  
(c) $l_0 / h \leqslant 1$  
图G.0.8-3 连续深梁中间支座截面纵向受拉钢筋在不同高度范围内的分配比例

G.0.9 深梁的下部纵向受拉钢筋应全部伸入支座，不应在跨中弯起或截断。在简支单跨深梁支座及连续深梁梁端的简支支座处，纵向受拉钢筋应沿水平方向弯折锚固（图G.0.8-1），其锚固长度应按本规范第8.3.1条规定的受拉钢筋锚固长度 $l_{\mathrm{a}}$ 乘以系数1.1采用；当不能满足上述锚固长度要求时，应采取在钢筋上加焊锚固钢板或将钢筋末端焊成封闭式等有效的锚固措施。连续深梁的下部纵向受拉钢筋应全部伸过中间支座的中心线，其自支座边缘算起的锚固长度不应小于 $l_{\mathrm{a}}$ 。

G.0.10 深梁应配置双排钢筋网，水平和竖向分布钢筋直径均不应小于 $8\mathrm{mm}$ ，间距不应大于 $200\mathrm{mm}$ 。

当沿深梁端部竖向边缘设柱时，水平分布钢筋应锚入柱内。在深梁上、下边缘处，竖向分布钢筋宜做成封闭式。

在深梁双排钢筋之间应设置拉筋，拉筋沿纵横两个方向的间距均不宜大于 $600\mathrm{mm}$ ，在支座区高度为 $0.4h$ ，宽度为从支座伸出 $0.4h$ 的范围内（图G.0.8-1和图G.0.8-2中的虚线部分），尚应适当增加拉筋的数量。

G.0.11 当深梁全跨沿下边缘作用有均布荷载时，应沿梁全跨均匀布置附加竖向吊筋，吊筋间距不宜大于 $200\mathrm{mm}$ 。

当有集中荷载作用于深梁下部3/4高度范围内时，该集中荷载应全部由附加吊筋承受，吊筋应采用竖向吊筋或斜向吊筋。竖向吊筋的水平分布长度 $s$ 应按下列公式确定（图G.0.11a）：

当 $h_1$ 不大于 $h_{\mathrm{b}} / 2$ 时

$$
s = b _ {\mathrm {b}} + h _ {\mathrm {b}} \tag {G.0.11-1}
$$

当 $h_1$ 大于 $h_{\mathrm{b}} / 2$ 时

$$
s = b _ {\mathrm {b}} + 2 h _ {1} \tag {G.0.11-2}
$$

式中： $b_{\mathrm{b}}$ ——传递集中荷载构件的截面宽度；

$h_{\mathrm{b}}$ ——传递集中荷载构件的截面高度；

$h_1$ ——从深梁下边缘到传递集中荷载构件底边的高度。

竖向吊筋应沿梁两侧布置，并从梁底伸到梁顶，在梁顶和梁底应做成封闭式。

附加吊筋总截面面积 $A_{\mathrm{sv}}$ 应按本规范第9.2节进行计算，但吊筋的设计强度 $f_{\mathrm{yy}}$ 应乘以承载力计算附加系数0.8。

![](images/fc9e77b9e6940554ed610ca184fe9c41295bae71cbb46d6bdce25a4ca839ec26.jpg)  
(a) 竖向吊筋

![](images/9344e084a5400efe0484a0071f5c94acf51efded6f97393adc3a82697ab0b41a.jpg)  
(b) 斜向吊筋  
图G.0.11 深梁承受集中荷载作用时的附加吊筋注：图中尺寸单位 $\mathrm{mm}$ 。

G.0.12 深梁的纵向受拉钢筋配筋率 $\rho \left(\rho = \frac{A_{\mathrm{s}}}{bh}\right)$ 、水平分布钢筋配筋率 $\rho_{\mathrm{sh}}\left(\rho_{\mathrm{sh}} = \frac{A_{\mathrm{sh}}}{bs_{\mathrm{v}}}, s_{\mathrm{v}}\right.$ 为水平分布钢筋的间距）和竖向分布钢筋配筋率 $\rho_{\mathrm{sv}}\left(\rho_{\mathrm{sv}} = \frac{A_{\mathrm{sv}}}{bs_{\mathrm{h}}}, s_{\mathrm{h}}\right.$ 为竖向分布钢筋的间距）不宜小于表G.0.12规定的数值。

表 G. 0.12 深梁中钢筋的最小配筋百分率 (%)

<table><tr><td>钢筋牌号</td><td>纵向受拉钢筋</td><td>水平分布钢筋</td><td>竖向分布钢筋</td></tr><tr><td>HPB300</td><td>0.25</td><td>0.25</td><td>0.20</td></tr><tr><td>HRB400、HRBF400、RRB400、HRB335</td><td>0.20</td><td>0.20</td><td>0.15</td></tr><tr><td>HRB500、HRBF500</td><td>0.15</td><td>0.15</td><td>0.10</td></tr></table>

注：当集中荷载作用于连续深梁上部 $1 / 4$ 高度范围内且 $l_0 / h$ 大于1.5时，竖向分布钢筋最小配筋百分率应增加0.05。

G.0.13 除深梁以外的深受弯构件，其纵向受力钢筋、箍筋及纵向构造钢筋的构造规定与一般梁相同，但其截面下部 $1/2$ 高度范围内和中间支座上部 $1/2$ 高度范围内布置的纵向构造钢筋宜较一般梁适当加强。

## 附录H 无支撑叠合梁板

H.0.1 施工阶段不加支撑的叠合受弯构件（梁、板），内力应分别按下列两个阶段计算。

1 第一阶段 后浇的叠合层混凝土未达到强度设计值之前的阶段。荷载由预制构件承担，预制构件按简支构件计算；荷载包括预制构件自重、预制楼板自重、叠合层自重以及本阶段的施工活荷载。  
2 第二阶段叠合层混凝土达到设计规定的强度值之后的阶段。叠合构件按整体结构计算；荷载考虑下列两种情况并取较大值：

施工阶段 考虑叠合构件自重、预制楼板自重、面层、吊顶等自重以及本阶段的施工活荷载；

使用阶段 考虑叠合构件自重、预制楼板自重、面层、吊顶等自重以及使用阶段的可变荷载。

H.0.2 预制构件和叠合构件的正截面受弯承载力应按本规范第6.2节计算，其中，弯矩设计值应按下列规定取用：

预制构件

$$
M _ {1} = M _ {\mathrm {I G}} + M _ {\mathrm {I Q}} \tag {H.0.2-1}
$$

叠合构件的正弯矩区段

$$
M = M _ {\mathrm {l G}} + M _ {\mathrm {2 G}} + M _ {\mathrm {2 Q}} \tag {H.0.2-2}
$$

叠合构件的负弯矩区段

$$
M = M _ {2 \mathrm {G}} + M _ {2 \mathrm {Q}} \tag {H.0.2-3}
$$

式中： $M_{\mathrm{lg}}$ ——预制构件自重、预制楼板自重和叠合层自重在计算截面产生的弯矩设计值；

$M_{2\mathrm{G}}$ ——第二阶段面层、吊顶等自重在计算截面产生的弯矩设计值；

$M_{1\mathrm{Q}}$ ——第一阶段施工活荷载在计算截面产生的弯矩设计值；

$M_{2\mathrm{Q}}$ ——第二阶段可变荷载在计算截面产生的弯矩设计值，取本阶段施工活荷载和使用阶段可变荷载在计算截面产生的弯矩设计值中的较大值。

在计算中，正弯矩区段的混凝土强度等级，按叠合层取用；负弯矩区段的混凝土强度等级，按计算截面受压区的实际情况取用。

H.0.3 预制构件和叠合构件的斜截面受剪承载力，应按本规范第6.3节的有关规定进行计算。其中，剪力设计值应按下列规定取用：

预制构件

$$
V _ {1} = V _ {\mathrm {l G}} + V _ {\mathrm {l Q}} \tag {H.0.3-1}
$$

叠合构件

$$
V = V _ {1 \mathrm {G}} + V _ {2 \mathrm {G}} + V _ {2 \mathrm {Q}} \tag {H.0.3-2}
$$

式中： $V_{\mathrm{1G}}$ ——预制构件自重、预制楼板自重和叠合层自重在计算截面产生的剪力设计值；

$V_{2G}$ ——第二阶段面层、吊顶等自重在计算截面产生的剪力设计值；

$V_{1\mathrm{Q}}$ ——第一阶段施工活荷载在计算截面产生的剪力设计值；

$V_{2Q}$ ——第二阶段可变荷载产生的剪力设计值，取本阶段施工活荷载和使用阶段可变荷载在计算截面产生的剪力设计值中的较大值。

在计算中，叠合构件斜截面上混凝土和箍筋的受剪承载力设计值 $V_{\mathrm{cs}}$ 应取叠合层和预制构件中较低的混凝土强度等级进行计算，且不低于预制构件的受剪承载力设计值；对预应力混凝土叠合构件，不考虑预应力对受剪承载力的有利影响，取 $V_{\mathrm{p}} = 0$ 。

H.0.4 当叠合梁符合本规范第9.2节梁的各项构造要求时，其叠合面的受剪承载力应符合下列规定：

$$
V \leqslant 1. 2 f _ {\mathrm {t}} b h _ {0} + 0. 8 5 f _ {\mathrm {y v}} \frac {A _ {\mathrm {s v}}}{s} h _ {0} \tag {H.0.4-1}
$$

此处，混凝土的抗拉强度设计值 $f_{\mathrm{t}}$ 取叠合层和预制构件中的较低值。

对不配箍筋的叠合板，当符合本规范叠合界面粗糙度的构造规定时，其叠合面的受剪强度应符合下列公式的要求：

$$
\frac {V}{b h _ {0}} \leqslant 0. 4 (\mathrm {N} / \mathrm {m m} ^ {2}) \tag {H.0.4-2}
$$

H.0.5 预应力混凝土叠合受弯构件，其预制构件和叠合构件应进行正截面抗裂验算。此时，在荷载的标准组合下，抗裂验算边缘混凝土的拉应力不应大于预制构件的混凝土抗拉强度标准值 $f_{\mathrm{tk}}$ 。抗裂验算边缘混凝土的法向应力应按下列公式计算：

预制构件

$$
\sigma_ {\mathrm {c k}} = \frac {M _ {1 \mathrm {k}}}{W _ {0 1}} \tag {H.0.5-1}
$$

叠合构件

$$
\sigma_ {\mathrm {c k}} = \frac {M _ {1 \mathrm {G k}}}{W _ {0 1}} + \frac {M _ {2 \mathrm {k}}}{W _ {0}} \tag {H.0.5-2}
$$

式中： $M_{\mathrm{lgk}}$ ——预制构件自重、预制楼板自重和叠合层自重标准值在计算截面产生的弯矩值；

$M_{1\mathrm{k}}$ ——第一阶段荷载标准组合下在计算截面产生的弯矩值，取 $M_{1\mathrm{k}} = M_{1\mathrm{Gk}} + M_{1\mathrm{Qk}}$ ，此处， $M_{1\mathrm{Qk}}$ 为第一阶段施工活荷载标准值在计算截面产生的弯矩值；

$M_{2\mathrm{k}}$ ——第二阶段荷载标准组合下在计算截面上产生的弯矩值，取 $M_{2\mathrm{k}} = M_{2\mathrm{Gk}} + M_{2\mathrm{Qk}}$ ，此处 $M_{2\mathrm{Gk}}$ 为面层、吊顶等自重标准值在计算截面产生的弯矩值； $M_{2\mathrm{Qk}}$ 为使用阶段可变荷载标准值在计算截面产生的弯矩值；

$W_{01}$ ——预制构件换算截面受拉边缘的弹性抵抗矩；

$W_{0}$ ——叠合构件换算截面受拉边缘的弹性抵抗矩，此时，叠合层的混凝土截面面积应按弹性模量比换算成预制构件混凝土的截面面积。

H.0.6 预应力混凝土叠合构件，应按本规范第7.1.5条的规定进行斜截面抗裂验算；混凝土的主拉应力及主压应力应考虑叠合构件受力特点，并按本规范第7.1.6条的规定计算。

H.0.7 钢筋混凝土叠合受弯构件在荷载准永久组合下，其纵向受拉钢筋的应力 $\sigma_{\mathrm{sq}}$ 应符合下列规定：

$$
\sigma_ {\mathrm {s q}} \leqslant 0. 9 f _ {\mathrm {y}} \tag {H.0.7-1}
$$

$$
\sigma_ {\mathrm {s q}} = \sigma_ {\mathrm {s l k}} + \sigma_ {\mathrm {s 2 q}} \tag {H.0.7-2}
$$

在弯矩 $M_{\mathrm{lgk}}$ 作用下，预制构件纵向受拉钢筋的应力 $\sigma_{\mathrm{slk}}$ 可按下列公式计算：

$$
\sigma_ {\mathrm {s l k}} = \frac {M _ {\mathrm {l G k}}}{0 . 8 7 A _ {\mathrm {s}} h _ {0 1}} \tag {H.0.7-3}
$$

式中： $h_{01}$ ——预制构件截面有效高度。

在荷载准永久组合相应的弯矩 $M_{2\mathrm{q}}$ 作用下，叠合构件纵向受拉钢筋中的应力增量 $\sigma_{\mathrm{s2q}}$ 可按下列公式计算：

$$
\sigma_ {\mathrm {s} 2 \mathrm {q}} = \frac {0 . 5 \left(1 + \frac {h _ {1}}{h}\right) M _ {2 \mathrm {q}}}{0 . 8 7 A _ {\mathrm {s}} h _ {0}} \tag {H.0.7-4}
$$

当 $M_{\mathrm{lgk}} < 0.35M_{\mathrm{l}\mathrm{u}}$ 时，公式（H.0.7-4）中的 $0.5\left(1 + \frac{h_1}{h}\right)$ 值应取等于1.0；此处， $M_{\mathrm{l}\mathrm{u}}$ 为预制构件正截面受弯承载力设计值，应按本规范第6.2节计算，但式中应取等号，并以 $M_{\mathrm{l}\mathrm{u}}$ 代替 $M$ 。

H.0.8 混凝土叠合构件应验算裂缝宽度，按荷载准永久组合或标准组合并考虑长期作用影响所计算的最大裂缝宽度 $w_{\mathrm{max}}$ ，不应超过本规范第3.4节规定的最大裂缝宽度限值。

按荷载准永久组合或标准组合并考虑长期作用影响的最大裂缝宽度 $\omega_{\mathrm{max}}$ 可按下列公式计算：

钢筋混凝土构件

$$
w _ {\max } = 2 \frac {\psi \left(\sigma_ {\mathrm {s l k}} + \sigma_ {\mathrm {s 2 q}}\right)}{E _ {\mathrm {s}}} \left(1. 9 c + 0. 0 8 \frac {d _ {\mathrm {e q}}}{\rho_ {\mathrm {t e l}}}\right) (\mathrm {H}. 0. 8 - 1)
$$

$$
\psi = 1. 1 - \frac {0 . 6 5 f _ {\mathrm {t k l}}}{\rho_ {\mathrm {t e l}} \sigma_ {\mathrm {s l k}} + \rho_ {\mathrm {t e}} \sigma_ {\mathrm {s 2 q}}} \tag {H.0.8-2}
$$

预应力混凝土构件

$$
w _ {\max } = 1. 6 \frac {\psi \left(\sigma_ {\mathrm {s l k}} + \sigma_ {\mathrm {s} 2 \mathrm {k}}\right)}{E _ {\mathrm {s}}} \left(1. 9 c + 0. 0 8 \frac {d _ {\mathrm {e q}}}{\rho_ {\mathrm {t e l}}}\right) \tag {H.0.8-3}
$$

$$
\psi = 1. 1 - \frac {0 . 6 5 f _ {\mathrm {t k l}}}{\rho_ {\mathrm {t e l}} \sigma_ {\mathrm {s l k}} + \rho_ {\mathrm {t e}} \sigma_ {\mathrm {s} 2 \mathrm {k}}} \tag {H.0.8-4}
$$

式中： $d_{\mathrm{eq}}$ ——受拉区纵向钢筋的等效直径，按本规范第7.1.2条的规定计算；

$\rho_{\mathrm{tel}}$ 、 $\rho_{\mathrm{te}}$ ——按预制构件、叠合构件的有效受拉混凝土截面面积计算的纵向受拉钢筋配筋率，按本规范第7.1.2条计算；

$f_{\mathrm{tkl}}$ ——预制构件的混凝土抗拉强度标准值。

H.0.9叠合构件应按本规范第7.2.1条的规定进行正常使用极限状态下的挠度验算。其中，叠合受弯构件按荷载准永久组合或标准组合并考虑长期作用影响的刚度可按下列公式计算：

钢筋混凝土构件

$$
B = \frac {M _ {\mathrm {q}}}{\left(\frac {B _ {\mathrm {s} 2}}{B _ {\mathrm {s} 1}} - 1\right) M _ {\mathrm {l G k}} + \theta M _ {\mathrm {q}}} B _ {\mathrm {s} 2} \tag {H.0.9-1}
$$

预应力混凝土构件

$$
B = \frac {M _ {\mathrm {k}}}{\left(\frac {B _ {\mathrm {s} 2}}{B _ {\mathrm {s l}}} - 1\right) M _ {\mathrm {l G k}} + (\theta - 1) M _ {\mathrm {q}} + M _ {\mathrm {k}}} B _ {\mathrm {s} 2} (\mathrm {H}. 0. 9 - 2)
$$

$$
M _ {\mathrm {k}} = M _ {\mathrm {l G k}} + M _ {2 \mathrm {k}} \tag {H.0.9-3}
$$

$$
M _ {\mathrm {q}} = M _ {1 \mathrm {G k}} + M _ {2 \mathrm {G k}} + \psi_ {\mathrm {q}} M _ {2 \mathrm {Q k}} \tag {H.0.9-4}
$$

式中： $\theta$ ——考虑荷载长期作用对挠度增大的影响系数，按本规范第7.2.5条采用；

$M_{\mathrm{k}}$ ——叠合构件按荷载标准组合计算的弯矩值；

$M_{\mathrm{q}}$ ——叠合构件按荷载准永久组合计算的弯矩值；

$B_{\mathrm{sl}}$ ——预制构件的短期刚度，按本规范第H.0.10条取用；

$B_{s2}$ ——叠合构件第二阶段的短期刚度，按本规范第H.0.10条取用；

$\psi_{\mathrm{q}}$ ——第二阶段可变荷载的准永久值系数。

H.0.10 荷载准永久组合或标准组合下叠合式受弯构件正弯矩区段内的短期刚度，可按下列规定计算。

1 钢筋混凝土叠合构件

1）预制构件的短期刚度 $B_{\mathrm{sl}}$ 可按本规范公式（7.2.3-1）计算。  
2）叠合构件第二阶段的短期刚度可按下列公式计算：

$$
B _ {\mathrm {s} 2} = \frac {E _ {\mathrm {s}} A _ {\mathrm {s}} h _ {0} ^ {2}}{0 . 7 + 0 . 6 \frac {h _ {1}}{h} + \frac {4 5 \alpha_ {\mathrm {E}} \rho}{1 + 3 . 5 \gamma_ {\mathrm {f}} ^ {\prime}}} \quad (\mathrm {H}. 0. 1 0 - 1)
$$

式中： $\alpha_{\mathrm{E}}$ ——钢筋弹性模量与叠合层混凝土弹性模量的比值； $\alpha_{\mathrm{E}} = E_{\mathrm{s}} / E_{\mathrm{c2}}$ 。

2 预应力混凝土叠合构件

1）预制构件的短期刚度 $B_{\mathrm{sl}}$ 可按本规范公式（7.2.3-2）计算。  
2）叠合构件第二阶段的短期刚度可按下列公式计算：

$$
B _ {\mathrm {s} 2} = 0. 7 E _ {\mathrm {c} 1} I _ {0} \tag {H.0.10-2}
$$

式中： $E_{\mathrm{cl}}$ ——预制构件的混凝土弹性模量；

$I_{0}$ ——叠合构件换算截面的惯性矩，此时，叠合层的混凝土截面面积应按弹性模量比换算成预制构件混凝土的截面面积。

H.0.11 荷载准永久组合或标准组合下叠合式受弯构件负弯矩区段内第二阶段的短期刚度 $B_{\mathrm{s2}}$ 可按本规范公式（7.2.3-1）计算，其中，弹性模量的比值取 $\alpha_{\mathrm{E}} = E_{\mathrm{s}} / E_{\mathrm{cl}}$ 。  
H.0.12 预应力混凝土叠合构件在使用阶段的预应力反拱值可用结构力学方法按预制构件的刚度进行计算。在计算中，预应力钢筋的应力应扣除全部预应力损失；考虑预应力长期影响，可将计算所得的预应力反拱值乘以增大系数1.75。

# 附录J 后张曲线预应力筋由锚具变形和预应力筋内缩引起的预应力损失

J.0.1 在后张法构件中，应计算曲线预应力筋由锚具变形和预应力筋内缩引起的预应力损失。

1 反摩擦影响长度 $l_{\mathrm{f}}(\mathrm{mm})$ (图J.0.1)可按下列公式计算：

$$
l _ {\mathrm {f}} = \sqrt {\frac {a \cdot E _ {\mathrm {p}}}{\Delta \sigma_ {\mathrm {d}}}} \tag {J.0.1-1}
$$

$$
\Delta \sigma_ {\mathrm {d}} = \frac {\sigma_ {0} - \sigma_ {l}}{l} \tag {J.0.1-2}
$$

式中： $a$ ——张拉端锚具变形和预应力筋内缩值（ $\mathrm{mm}$ ），按本规范表10.2.2采用；

$\Delta \sigma_{\mathrm{d}}$ ——单位长度由管道摩擦引起的预应力损失（ $\mathrm{MPa} / \mathrm{mm}$ ）；

$\sigma_0$ ——张拉端锚下控制应力，按本规范第10.1.3条的规定采用；

$\sigma_{l}$ ——预应力筋扣除沿途摩擦损失后锚固端应力；

$l$ ——张拉端至锚固端的距离（mm）。

2 当 $l_{\mathrm{f}} \leqslant l$ 时，预应力筋离张拉端 $x$ 处考虑反摩擦后的预应力损失 $\sigma_{l1}$ ，可按下列公式计算：

$$
\sigma_ {l 1} = \Delta \sigma \frac {l _ {\mathrm {f}} - x}{l _ {\mathrm {f}}} \tag {J.0.1-3}
$$

$$
\Delta \sigma = 2 \Delta \sigma_ {\mathrm {d}} l _ {\mathrm {f}} \tag {J.0.1-4}
$$

式中： $\Delta \sigma$ ——预应力筋考虑反向摩擦后在张拉端锚下的预应力损失值。

3 当 $l_{\mathrm{f}} > l$ 时，预应力筋离张拉端 $x^{\prime}$ 处考虑反向摩擦后的预应力损失 $\sigma_{l1}^{\prime}$ ，可按下列公式计算：

$$
\sigma_ {l 1} ^ {\prime} = \Delta \sigma^ {\prime} - 2 x ^ {\prime} \Delta \sigma_ {\mathrm {d}} \tag {J.0.1-5}
$$

式中： $\Delta \sigma^{\prime}$ ——预应力筋考虑反向摩擦后在张拉端锚下的预应力损失值，可按以下方法求得：在图J.0.1中设“ $ca^{\prime}bd$ ”等腰梯形面积 $A = a \cdot E_{\mathrm{p}}$ ，试算得到 $cd$ 则 $\Delta \sigma^{\prime} = cd$ 。

![](images/5d62008540ea135b782920bdbcd3b0b0f1d6dfb38894b0c7ab6ead6ca27c4ca0.jpg)  
图J.0.1 考虑反向摩擦后预应力损失计算  
注：1 $c a a^{\prime}$ 表示预应力筋扣除管道正摩擦损失后的应力分布线；  
2 $e a a^{\prime}$ 表示 $l_{\mathrm{f}} \leqslant l$ 时，预应力筋扣除管道正摩擦和内缩（考虑反摩擦）损失后的应力分布线；  
3 $db$ 表示 $l_{\mathrm{f}} > l$ 时，预应力筋扣除管道正摩擦和内缩（考虑反摩擦）损失后的应力分布线。

J.0.2 两端张拉（分次张拉或同时张拉）且反摩擦损失影响长度有重叠时，在重叠范围内同一截面扣除正摩擦和回缩反摩擦损失后预应力筋的应力可取：两端分别张拉、锚固，分别计算正摩擦和回缩反摩擦损失，分别将张拉端锚下控制应力减去上述应力计算结果所得较大值。

J.0.3 常用束形的后张曲线预应力筋或折线预应力筋，由于锚具变形和预应力筋内缩在反向摩擦影响长度 $l_{\mathrm{f}}$ 范围内的预应力损失值 $\sigma_{l1}$ ，可按下列公式计算：

1 抛物线形预应力筋可近似按圆弧形曲线预应力筋考虑（图J.0.3-1）。当其对应的圆心角 $\theta \leqslant 45^{\circ}$ 时（对无粘结预应力筋 $\theta \leqslant 90^{\circ}$ ），预应力损失值 $\sigma_{l1}$ 可按下列公式计算：

$$
\sigma_ {l 1} = 2 \sigma_ {\text {c o n}} l _ {\mathrm {f}} \left(\frac {\mu}{r _ {\mathrm {c}}} + \kappa\right) \left(1 - \frac {x}{l _ {\mathrm {f}}}\right) \tag {J.0.3-1}
$$

反向摩擦影响长度 $l_{\mathrm{f}}$ （m）可按下列公式计算：

$$
l _ {\mathrm {f}} = \sqrt {\frac {a E _ {\mathrm {s}}}{1 0 0 0 \sigma_ {\mathrm {c o n}} (\mu / r _ {\mathrm {c}} + \kappa)}} \tag {J.0.3-2}
$$

式中： $r_{\mathrm{c}}$ ——圆弧形曲线预应力筋的曲率半径（m）；

$\mu$ ——预应力筋与孔道壁之间的摩擦系数，按本规范表10.2.4采用；

$\kappa$ ——考虑孔道每米长度局部偏差的摩擦系数，按本规范表10.2.4采用；

$x$ ——张拉端至计算截面的距离（m）；

$a$ ——张拉端锚具变形和预应力筋内缩值（ $\mathrm{mm}$ ），按本规范表10.2.2采用；

$E_{\mathrm{s}}$ ——预应力筋弹性模量。

![](images/b22de0b3e1722e1765aa9ed785150be5ce6e49251ebd64b0c9d7eade7402707b.jpg)

![](images/dbb5c1e81bc832d510fefa5ce1a8174fcceb741a8410a0d4a6c7ae803d97eb5f.jpg)  
图J.0.3-1 圆弧形曲线预应力筋的预应力损失 $\sigma_{l1}$

2 端部为直线（直线长度为 $l_{0}$ ），而后由两条圆弧形曲线（圆弧对应的圆心角 $\theta \leqslant 45^{\circ}$ ，对无粘结预应力筋取 $\theta \leqslant 90^{\circ}$ ）组成的预应力筋（图J.0.3-2），预应力损失值 $\sigma_{l1}$ 可按下列公式计算：当 $x \leqslant l_{0}$ 时

$$
\sigma_ {l 1} = 2 i _ {1} \left(l _ {1} - l _ {0}\right) + 2 i _ {2} \left(l _ {\mathrm {f}} - l _ {1}\right) \tag {J.0.3-3}
$$

当 $l_0 < x \leq l_1$ 时

$$
\sigma_ {l 1} = 2 i _ {1} \left(l _ {1} - x\right) + 2 i _ {2} \left(l _ {\mathrm {f}} - l _ {1}\right) \tag {J.0.3-4}
$$

当 $l_{1} < x \leqslant l_{\mathrm{f}}$ 时

$$
\sigma_ {l 1} = 2 i _ {2} \left(l _ {\mathrm {f}} - x\right) \tag {J.0.3-5}
$$

反向摩擦影响长度 $l_{\mathrm{f}}(\mathrm{m})$ 可按下列公式计算：

$$
l _ {\mathrm {f}} = \sqrt {\frac {a E _ {\mathrm {s}}}{1 0 0 0 i _ {2}} - \frac {i _ {1} \left(l _ {1} ^ {2} - l _ {0} ^ {2}\right)}{i _ {2}} + l _ {1} ^ {2}} \tag {J.0.3-6}
$$

$$
i _ {1} = \sigma_ {\mathrm {a}} (\kappa + \mu / r _ {\mathrm {c l}}) \tag {J.0.3-7}
$$

$$
i _ {2} = \sigma_ {\mathrm {b}} (\kappa + \mu / r _ {\mathrm {c} 2}) \tag {J.0.3-8}
$$

式中： $l_{1}$ ——预应力筋张拉端起点至反弯点的水平投影长度；

$i_{1}$ 、 $i_{2}$ ——第一、二段圆弧形曲线预应力筋中应力近似直线变化的斜率；

$r_{\mathrm{c1}}$ 、 $r_{\mathrm{c2}}$ ——第一、二段圆弧形曲线预应力筋的曲率半径；

$\sigma_{\mathrm{a}}$ 、 $\sigma_{\mathrm{b}}$ ——预应力筋在 $a$ 、 $b$ 点的应力。

![](images/24233732dc4dd658473e1ccadd2803d5e1f864ede8c895ec2a478a612c2a0905.jpg)  
图J.0.3-2 两条圆弧形曲线组成的预应力筋的预应力损失 $\sigma_{l1}$

3 当折线形预应力筋的锚固损失消失于折点 $c$ 之外时（图J.0.3-3)，预应力损失值 $\sigma_{l1}$ 可按下列公式计算：

当 $x \leqslant l_0$ 时

![](images/2f09ce1a8932fa2d992802ae43055af072fb86af070c403a0126dc62446f034e.jpg)

![](images/6627748998ab8490f14eb891b9f2cfebfabd38df75c8bf75a003cf8bb643f451.jpg)

![](images/98337278be978794db8d95fdfc7e32e31f4f1e0c6932455fc5063a74247bb949.jpg)  
图J.0.3-3 折线形预应力筋的预应力损失 $\sigma_{\mathrm{r1}}$

$$
\sigma_ {l 1} = 2 \sigma_ {1} + 2 i _ {1} \left(l _ {1} - l _ {0}\right) + 2 \sigma_ {2} + 2 i _ {2} \left(l _ {\mathrm {f}} - l _ {1}\right) \tag {J.0.3-9}
$$

当 $l_0 < x \leqslant l_1$ 时

$$
\sigma_ {l 1} = 2 i _ {1} \left(l _ {1} - x\right) + 2 \sigma_ {2} + 2 i _ {2} \left(l _ {\mathrm {f}} - l _ {1}\right) \quad (\text {J . 0 . 3 - 1 0})
$$

当 $l_{1} < x \leqslant l_{\mathrm{f}}$ 时

$$
\sigma_ {l 1} = 2 i _ {2} \left(l _ {\mathrm {f}} - x\right) \tag {J.0.3-11}
$$

反向摩擦影响长度 $l_{\mathrm{f}}(\mathrm{m})$ 可按下列公式计算：

$$
l _ {\mathrm {f}} = \sqrt {\frac {a E _ {\mathrm {s}}}{1 0 0 0 i _ {2}} - \frac {i _ {1} (l _ {1} - l _ {0}) ^ {2} + 2 i _ {1} l _ {0} (l _ {1} - l _ {0}) + 2 \sigma_ {1} l _ {0} + 2 \sigma_ {2} l _ {1}}{i _ {2}} + l _ {1} ^ {2}}
$$

(J.0.3-12)

$$
i _ {1} = \sigma_ {\text {c o n}} (1 - \mu \theta) \kappa \tag {J.0.3-13}
$$

$$
i _ {2} = \sigma_ {\text {c o n}} \left[ 1 - \kappa \left(l _ {1} - l _ {0}\right) \right] \left(1 - \mu \theta\right) ^ {2} \kappa \tag {J.0.3-14}
$$

$$
\sigma_ {1} = \sigma_ {\text {c o n}} \mu \theta \tag {J.0.3-15}
$$

$$
\sigma_ {2} = \sigma_ {\text {c o n}} [ 1 - \kappa (l _ {1} - l _ {0}) ] (1 - \mu \theta) \mu \theta \tag {J.0.3-16}
$$

式中： $i_{1}$ ——预应力筋 $bc$ 段中应力近似直线变化的斜率；

$i_{2}$ ——预应力筋在折点 $c$ 以外应力近似直线变化的斜率；

$l_{1}$ ——张拉端起点至预应力筋折点 $c$ 的水平投影长度。

## 附录K 与时间相关的预应力损失

K.0.1 混凝土收缩和徐变引起预应力筋的预应力损失终极值可按下列规定计算：

1 受拉区纵向预应力筋的预应力损失终极值 $\sigma_{\mathrm{f5}}$

$$
\sigma_ {l 5} = \frac {0 . 9 \alpha_ {\mathrm {p}} \sigma_ {\mathrm {p c}} \varphi_ {\infty} + E _ {\mathrm {s}} \varepsilon_ {\infty}}{1 + 1 5 \rho} \tag {K.0.1-1}
$$

式中： $\sigma_{\mathrm{pc}}$ ——受拉区预应力筋合力点处由预加力（扣除相应阶段预应力损失）和梁自重产生的混凝土法向压应力，其值不得大于 $0.5f_{\mathrm{cu}}'$ ；简支梁可取跨中截面与1/4跨度处截面的平均值；连续梁和框架可取若干有代表性截面的平均值；

$\varphi_{\infty}$ ——混凝土徐变系数终极值；

$\varepsilon_{\infty}$ ——混凝土收缩应变终极值；

$E_{\mathrm{s}}$ ——预应力筋弹性模量；

$\alpha_{\mathrm{p}}$ ——预应力筋弹性模量与混凝土弹性模量的比值；

$\rho$ ——受拉区预应力筋和普通钢筋的配筋率：先张法构件， $\rho = (A_{\mathrm{p}} + A_{\mathrm{s}}) / A_{0}$ ；后张法构件， $\rho = (A_{\mathrm{p}} + A_{\mathrm{s}}) / A_{\mathrm{n}}$ ；对于对称配置预应力筋和普通钢筋的构件，配筋率 $\rho$ 取钢筋总截面面积的一半。

当无可靠资料时， $\varphi_{\infty}$ 、 $\varepsilon_{\infty}$ 值可按表K.0.1-1及表K.0.1-2采用。如结构处于年平均相对湿度低于 $40\%$ 的环境下，表列数值应增加 $30\%$ 。

表 K. 0.1-1 混凝土收缩应变终极值 ${\mathbf{\varepsilon }}_{\infty }\left( {\times {10}^{-4}}\right)$

<table><tr><td colspan="2">年平均相对湿度RH</td><td colspan="4">40%≤RH&lt;70%</td><td colspan="4">70%≤RH≤99%</td></tr><tr><td colspan="2">理论厚度2A/u (mm)</td><td>100</td><td>200</td><td>300</td><td>≥600</td><td>100</td><td>200</td><td>300</td><td>≥600</td></tr><tr><td rowspan="7">预加应力时的混凝土龄期t0(d)</td><td>3</td><td>4.83</td><td>4.09</td><td>3.57</td><td>3.09</td><td>3.47</td><td>2.95</td><td>2.60</td><td>2.26</td></tr><tr><td>7</td><td>4.35</td><td>3.89</td><td>3.44</td><td>3.01</td><td>3.12</td><td>2.80</td><td>2.49</td><td>2.18</td></tr><tr><td>10</td><td>4.06</td><td>3.77</td><td>3.37</td><td>2.96</td><td>2.91</td><td>2.70</td><td>2.42</td><td>2.14</td></tr><tr><td>14</td><td>3.73</td><td>3.62</td><td>3.27</td><td>2.91</td><td>2.67</td><td>2.59</td><td>2.35</td><td>2.10</td></tr><tr><td>28</td><td>2.90</td><td>3.20</td><td>3.01</td><td>2.77</td><td>2.07</td><td>2.28</td><td>2.15</td><td>1.98</td></tr><tr><td>60</td><td>1.92</td><td>2.54</td><td>2.58</td><td>2.54</td><td>1.37</td><td>1.80</td><td>1.82</td><td>1.80</td></tr><tr><td>≥90</td><td>1.45</td><td>2.12</td><td>2.27</td><td>2.38</td><td>1.03</td><td>1.50</td><td>1.60</td><td>1.68</td></tr></table>

表 K. 0.1-2 混凝土徐变系数终极值 ${\varphi }_{\infty }$

<table><tr><td colspan="2">年平均相对湿度RH</td><td colspan="4">40%≤RH&lt;70%</td><td colspan="4">70%≤RH≤99%</td></tr><tr><td colspan="2">理论厚度2A/u(mm)</td><td>100</td><td>200</td><td>300</td><td>≥600</td><td>100</td><td>200</td><td>300</td><td>≥600</td></tr><tr><td rowspan="7">预加应力时的混凝土龄期to(d)</td><td>3</td><td>3.51</td><td>3.14</td><td>2.94</td><td>2.63</td><td>2.78</td><td>2.55</td><td>2.43</td><td>2.23</td></tr><tr><td>7</td><td>3.00</td><td>2.68</td><td>2.51</td><td>2.25</td><td>2.37</td><td>2.18</td><td>2.08</td><td>1.91</td></tr><tr><td>10</td><td>2.80</td><td>2.51</td><td>2.35</td><td>2.10</td><td>2.22</td><td>2.04</td><td>1.94</td><td>1.78</td></tr><tr><td>14</td><td>2.63</td><td>2.35</td><td>2.21</td><td>1.97</td><td>2.08</td><td>1.91</td><td>1.82</td><td>1.67</td></tr><tr><td>28</td><td>2.31</td><td>2.06</td><td>1.93</td><td>1.73</td><td>1.82</td><td>1.68</td><td>1.60</td><td>1.47</td></tr><tr><td>60</td><td>1.99</td><td>1.78</td><td>1.67</td><td>1.49</td><td>1.58</td><td>1.45</td><td>1.38</td><td>1.27</td></tr><tr><td>≥90</td><td>1.85</td><td>1.65</td><td>1.55</td><td>1.38</td><td>1.46</td><td>1.34</td><td>1.28</td><td>1.17</td></tr></table>

注：1 预加力时的混凝土龄期，先张法构件可取 $3\mathrm{d}\sim 7\mathrm{d}$ ，后张法构件可取 $7\mathrm{d}\sim 28\mathrm{d}$  
2 $A$ 为构件截面面积， $u$ 为该截面与大气接触的周边长度；当构件为变截面时， $A$ 和 $u$ 均可取其平均值；  
3 本表适用于由一般的硅酸盐类水泥或快硬水泥配置而成的混凝土；表中数值系按强度等级C40混凝土计算所得，对C50及以上混凝土，表列数值应乘以 $\sqrt{\frac{32.4}{f_{\mathrm{ck}}}}$ ，式中 $f_{\mathrm{ck}}$ 为混凝土轴心抗压强度标准值（MPa）；  
4 本表适用于季节性变化的平均温度 $-20^{\circ}\mathrm{C} \sim +40^{\circ}\mathrm{C}$ ；  
5 当实际构件的理论厚度和预加力时的混凝土龄期为表列数值的中间值时，可按线性内插法确定。

2 受压区纵向预应力筋的预应力损失终极值 $\sigma_{l5}^{\prime}$

$$
\sigma_ {t 5} ^ {\prime} = \frac {0 . 9 \alpha_ {\mathrm {p}} \sigma_ {\mathrm {p c}} ^ {\prime} \varphi_ {\infty} + E _ {\mathrm {s}} \varepsilon_ {\infty}}{1 + 1 5 \rho^ {\prime}} \tag {K.0.1-2}
$$

式中： $\sigma_{\mathrm{pc}}^{\prime}$ ——受压区预应力筋合力点处由预加力（扣除相应阶段预应力损失）和梁自重产生的混凝土法向压应力，其值不得大于 $0.5f_{\mathrm{cu}}^{\prime}$ ，当 $\sigma_{\mathrm{pc}}^{\prime}$ 为拉应力时，取 $\sigma_{\mathrm{pc}}^{\prime} = 0$ ；

$\rho^{\prime}$ ——受压区预应力筋和普通钢筋的配筋率：先张法构件， $\rho^{\prime} = (A_{\mathrm{p}}^{\prime} + A_{\mathrm{s}}^{\prime}) / A_{0}$ ；后张法构件， $\rho^{\prime} = (A_{\mathrm{p}}^{\prime} + A_{\mathrm{s}}^{\prime}) / A_{\mathrm{n}}$ 。

注：受压区配置预应力筋 $A_{\mathrm{p}}^{\prime}$ 及普通钢筋 $A_{\mathrm{s}}^{\prime}$ 的构件，在计算公式（K.0.1-1）、公式（K.0.1-2）中的 $\sigma_{\mathrm{pc}}$ 及 $\sigma_{\mathrm{pc}}^{\prime}$ 时，应按截面全部预加力进行计算。

K.0.2 考虑时间影响的混凝土收缩和徐变引起的预应力损失值，可由第K.0.1条计算的预应力损失终极值 $\sigma_{l5}$ 、 $\sigma_{l5}^{\prime}$ 乘以表K.0.2中相应的系数确定。

考虑时间影响的预应力筋应力松弛引起的预应力损失值，可由本规范第10.2.1条计算的预应力损失值 $\sigma_{l4}$ 乘以表K.0.2中相应的系数确定。

表 K. 0.2 随时间变化的预应力损失系数

<table><tr><td>时间(d)</td><td>松弛损失系数</td><td>收缩徐变损失系数</td></tr><tr><td>2</td><td>0.50</td><td>—</td></tr><tr><td>10</td><td>0.77</td><td>0.33</td></tr><tr><td>20</td><td>0.88</td><td>0.37</td></tr><tr><td>30</td><td>0.95</td><td>0.40</td></tr><tr><td>40</td><td rowspan="6">1.00</td><td>0.43</td></tr><tr><td>60</td><td>0.50</td></tr><tr><td>90</td><td>0.60</td></tr><tr><td>180</td><td>0.75</td></tr><tr><td>365</td><td>0.85</td></tr><tr><td>1095</td><td>1.00</td></tr></table>

注：1 先张法预应力混凝土构件的松弛损失时间从张拉完成开始计算，收缩徐变损失从放张完成开始计算；

2 后张法预应力混凝土构件的松弛损失、收缩徐变损失均从张拉完成开始计算。

## 本规范用词说明

1 为了便于在执行本规范条文时区别对待，对要求严格程度不同的用词说明如下：  
1）表示很严格，非这样做不可的：  
正面词采用“必须”，反面词采用“严禁”；  
2）表示严格，在正常情况下均应这样做的：  
正面词采用“应”，反面词采用“不应”或“不得”；  
3）表示允许稍有选择，在条件允许时首先这样做的：  
正面词采用“宜”，反面词采用“不宜”；  
4）表示有选择，在一定条件下可以这样做的，采用“可”。  
2 规范中指定应按其他有关标准、规范执行时，写法为：“应符合……的规定”或“应按……执行”。

## 引用标准名录

1 《建筑结构荷载规范》GB50009  
2 《建筑抗震设计规范》GB50011  
3 《建筑结构可靠度设计统一标准》GB50068  
4 《工程结构可靠性设计统一标准》GB50153  
5 《民用建筑热工设计规范》GB50176  
6 《建筑工程抗震设防分类标准》GB50223  
7 《钢筋混凝土用钢 第2部分：热轧带肋钢筋》GB1499.2

# 中华人民共和国国家标准

# 混凝土结构设计规范

GB 50010 - 2010

（2015年版）

条文说明

## 修订说明

《混凝土结构设计规范》GB50010-2010经住房和城乡建设部2010年8月18日以第743号公告批准、发布。

本规范是在《混凝土结构设计规范》GB50010-2002的基础上修订而成的，上一版的主编单位是中国建筑科学研究院，参编单位是清华大学、天津大学、重庆建筑大学、湖南大学、东南大学、河海大学、大连理工大学、哈尔滨建筑大学、西安建筑科技大学、建设部建筑设计院、北京市建筑设计研究院、首都工程有限公司、中国轻工业北京设计院、铁道部专业设计院、交通部水运规划设计院、西北水电勘测设计院、冶金材料行业协会预应力委员会，主要起草人员是李明顺、徐有邻、白生翔、白绍良、孙慧中、沙志国、吴学敏、陈健、胡德忻、程懋堃、王振东、王振华、过镇海、庄崖屏、朱龙、邹银生、宋玉普、沈聚敏、邸小坛、吴佩刚、周氏、姜维山、陶学康、康谷贻、蓝宗建、干城、夏琪俐。

本规范修订过程中，修订组进行了广泛的调查研究，总结了我国工程建设的实践经验，同时参考了国外先进技术法规、技术标准，许多单位和学者进行了卓有成效的试验和研究，为本次修订提供了极有价值的参考资料。

为便于广大设计、施工、科研、学校等单位有关人员在使用本规范时能正确理解和执行条文规定，《混凝土结构设计规范》修订组按章、节、条顺序编制了本规范的条文说明，对条文规定的目的、依据以及执行中需注意的有关事项进行了说明，还着重对强制性条文的强制性理由作了解释。但是条文说明不具备与标准正文同等的效力，仅供使用者作为理解和把握规范规定的参考。

## 目次

1 总则 268  
2 术语和符号 270

2.1 术语· 270  
2.2符号 270

3 基本设计规定 272

3.1 一般规定 272  
3.2 结构方案 273  
3.3 承载能力极限状态计算 274  
3.4 正常使用极限状态验算 275  
3.5 耐久性设计 278  
3.6 防连续倒塌设计原则 282  
3.7 既有结构设计原则 283

4 材料 286

4.1 混凝土 286  
4.2 钢筋 288

5 结构分析 294

5.1 基本原则 294  
5.2 分析模型 296  
5.3 弹性分析 297  
5.4 塑性内力重分布分析 298  
5.5 弹塑性分析 298  
5.6 塑性极限分析 299  
5.7 间接作用分析 300

6 承载能力极限状态计算 301

6.1 一般规定 301

6.2 正截面承载力计算 302  
6.3 斜截面承载力计算 309  
6.4 扭曲截面承载力计算 315  
6.5 受冲切承载力计算 320  
6.6 局部受压承载力计算 322  
6.7 疲劳验算 324

## 7 正常使用极限状态验算 327

7.1 裂缝控制验算 327  
7.2 受弯构件挠度验算 332

## 8 构造规定 336

8.1 伸缩缝 336  
8.2 混凝土保护层 338  
8.3 钢筋的锚固 339  
8.4 钢筋的连接 342  
8.5 纵向受力钢筋的最小配筋率 344

## 9 结构构件的基本规定 346

9.1 板· 346  
9.2 梁 348  
9.3 柱、梁柱节点及牛腿 352  
9.4 墙 357  
9.5叠合构件 358  
9.6 装配式结构 360  
9.7 预埋件及连接件 361

## 10 预应力混凝土结构构件 365

10.1 一般规定 365  
10.2 预应力损失值计算 370  
10.3 预应力混凝土构造规定 372

## 11 混凝土结构构件抗震设计 376

11.1 一般规定 376  
11.2 材料 380

11.3 框架梁 381  
11.4 框架柱及框支柱 385  
11.5 铰接排架柱 390  
11.6 框架梁柱节点 391  
11.7 剪力墙及连梁 394  
11.8 预应力混凝土结构构件 398  
11.9 板柱节点 399

附录A 钢筋的公称直径、公称截面面积及理论重量 401  
附录B 近似计算偏压构件侧移二阶效应的增大系数法… 402  
附录C 钢筋、混凝土本构关系与混凝土多轴强度准则……404  
附录D 素混凝土结构构件设计 408  
附录E 任意截面、圆形及环形构件正截面承载力计算… 409  
附录F 板柱节点计算用等效集中反力设计值 410  
附录G 深受弯构件 411  
附录H 无支撑叠合梁板 415  
附录J 后张曲线预应力筋由锚具变形和预应力筋内缩引起的预应力损失 418  
附录K 与时间相关的预应力损失 420

## 1 总 则

1.0.1 本次修订根据多年来的工程经验和研究成果，并总结了上一版规范的应用情况和存在问题，贯彻国家“四节一环保”的技术政策，对部分内容进行了补充和调整。适当扩充了混凝土结构耐久性的相关内容；引入了强度级别为 $500\mathrm{MPa}$ 级的热轧带肋钢筋；对承载力极限状态计算方法、正常使用极限状态验算方法进行了改进；完善了部分结构构件的构造措施；补充了结构防连续倒塌和既有结构设计的相关内容等。

本次修订继承上一版规范为实现房屋、铁路、公路、港口和水利水电工程混凝土结构共性技术问题设计方法统一的原则，修订力求使本规范的共性技术问题能进一步为各行业规范认可。

1.0.2 本次修订补充了对结构防连续倒塌设计和既有结构设计的基本原则，同时增加了无粘结预应力混凝土结构的相关内容。

对采用陶粒、浮石、煤矸石等为骨料的轻骨料混凝土结构，应按专门标准进行设计。

设计下列结构时，尚应符合专门标准的有关规定：

1 超重混凝土结构、防辐射混凝土结构、耐酸(碱)混凝土结构等；  
2 修建在湿陷性黄土、膨胀土地区或地下采掘区等的结构；  
3 结构表面温度高于 $100^{\circ}\mathrm{C}$ 或有生产热源且结构表面温度经常高于 $60^{\circ}\mathrm{C}$ 的结构；  
4 需作振动计算的结构。

1.0.3 本规范依据工程结构以及建筑结构的可靠性统一标准修订。本规范的内容是基于现阶段混凝土结构设计的成熟做法和对混凝土结构承载力以及正常使用的最低要求。当结构受力情况、材料性能等基本条件与本规范的编制依据有出入时，则需根据具体情况通过专门试验或分析加以解决。

1.0.4 本规范与相关的标准、规范进行了合理的分工和衔接，执行时尚应符合相关标准、规范的规定。

## 2 术语和符号

## 2.1 术语

术语是根据现行国家标准《工程结构设计基本术语标准》GB/T50083并结合本规范的具体情况给出的。

本次修订删节、简化了其他标准已经定义的常用术语，补充了各类钢筋及其性能、各类型混凝土构件、构造等混凝土结构特有的专用术语，如配筋率、混凝土保护层、锚固长度、结构缝等。原规范有关可靠度及荷载等方面的术语，在相关标准中已有表述，故不再列出。

原规范中混凝土结构的结构形式如排架结构、框架结构、剪力墙结构、框架-剪力墙结构、筒体结构、板柱结构等，作为常识也不再作为术语列出。

## 2.2符号

本次修订基本沿用原《混凝土结构设计规范》GB50010-2002的符号。一些不常用的符号在条文相应处已有说明，在此不再列出。

2.2.1 用“C”后加数字表达混凝土的强度等级；用“HRB”、“HRBF”、“HPB”、“RRB”后加数字表达钢筋的牌号及强度等级。

增加了钢筋在最大拉力下的总伸长率(均匀伸长率)的符号“ $\delta_{\mathrm{gt}}$ ”，等同于现行国家标准《钢筋混凝土用钢 第2部分：热轧带肋钢筋》GB1499.2、《预应力混凝土用钢丝》GB/T5223和《预应力混凝土用钢绞线》GB/T5224中的“Agt”。

2.2.4 偏心受压构件考虑二阶效应影响的增大系数有两个：在考虑结构侧移的二阶效应时用“ $\eta_{s}$ ”表示；考虑构件自身挠曲的二

阶效应时用“ $\eta_{\mathrm{ns}}$ ”表示。

增加斜体希腊字母符号“ $\phi$ ”，仅表示钢筋直径，不代表钢筋的牌号。

## 3 基本设计规定

## 3.1 一般规定

3.1.1 为满足建筑方案并从根本上保证结构安全，设计的内容应在以构件设计为主的基础上扩展到考虑整个结构体系的设计。本次修订补充有关结构设计的基本要求，包括结构方案、内力分析、截面设计、连接构造、耐久性、施工可行性及特殊工程的性能设计等。  
3.1.2 本规范根据现行国家标准《工程结构可靠性设计统一标准》GB50153及《建筑结构可靠度设计统一标准》GB50068的规定，采用概率极限状态设计方法，以分项系数的形式表达。包括结构重要性系数、荷载分项系数、材料性能分项系数（材料分项系数，有时直接以材料的强度设计值表达）、抗力模型不定性系数(构件承载力调整系数)等。对难于定量计算的间接作用和耐久性等，仍采用基于经验的定性方法进行设计。

本规范中的荷载分项系数应按现行国家标准《建筑结构荷载规范》GB50009的规定取用。

3.1.3 对混凝土结构极限状态的分类系根据《工程结构可靠性设计统一标准》GB50153确定的。极限状态仍分为两类，但内容比原规范有所扩大：在承载能力极限状态中增加了结构防连续倒塌的内容；在正常使用极限状态中增加了楼盖舒适度的要求。  
3.1.4 本条规定了确定结构上作用的原则，直接作用根据现行国家标准《建筑结构荷载规范》GB50009确定；地震作用根据现行国家标准《建筑抗震设计规范》GB50011确定；对于直接承受吊车荷载的构件以及预制构件、现浇结构等，应按不同工况确定相应的动力系数或施工荷载。

对于混凝土结构的疲劳问题，主要是吊车梁构件的疲劳验算。其设计方法与吊车的工作级别和材料的疲劳强度有关，近年均有较大变化。当设计直接承受重级工作制吊车的吊车梁时，建议根据工程经验采用钢结构的形式。

本次修订增加了对间接作用的规定。间接作用包括温度变化、混凝土收缩与徐变、强迫位移、环境引起材料性能劣化等造成的影响，设计时应根据有关标准、工程特点及具体情况确定，通常仍采用经验性的构造措施进行设计。

对于罕遇自然灾害以及爆炸、撞击、火灾等偶然作用以及非常规的特殊作用，应根据有关标准或由具体条件和设计要求确定。

3.1.5 混凝土结构的安全等级由现行国家标准《工程结构可靠性设计统一标准》GB50153确定。本条仅补充规定：可以根据实际情况调整构件的安全等级。对破坏引起严重后果的重要构件和关键传力部位，宜适当提高安全等级、加大构件重要性系数；对一般结构中的次要构件及可更换构件，可根据具体情况适当降低其重要性系数。  
3.1.6 设计应根据现有技术条件(材料、工艺、机具等)考虑施工的可行性。对特殊结构，应提出控制关键技术的要求，以达到设计目标。  
3.1.7 各类建筑结构的设计使用年限并不一致，应按《建筑结构可靠度设计统一标准》GB50068的规定取用，相应的荷载设计值及耐久性措施均应依据设计使用年限确定。改变用途和使用环境（如超载使用、结构开洞、改变使用功能、使用环境恶化等)的情况均会影响其安全及使用年限。任何对结构的改变(无论是在建结构或既有结构)均须经设计许可或技术鉴定，以保证结构在设计使用年限内的安全和使用功能。

## 3.2 结构方案

3.2.1 灾害调查和事故分析表明：结构方案对建筑物的安全有着决定性的影响。在与建筑方案协调时应考虑结构体形(高宽比、长宽比)适当；传力途径和构件布置能够保证结构的整体稳固性；避免因局部破坏引发结构连续倒塌。本条提出了在方案阶段应考虑加强结构整体稳固性的设计原则。

3.2.2 结构设计时通过设置结构缝将结构分割为若干相对独立的单元。结构缝包括伸缝、缩缝、沉降缝、防震缝、构造缝、防连续倒塌的分割缝等。不同类型的结构缝是为消除下列不利因素的影响：混凝土收缩、温度变化引起的胀缩变形；基础不均匀沉降；刚度及质量突变；局部应力集中；结构防震；防止连续倒塌等。除永久性的结构缝以外，还应考虑设置施工接槎、后浇带、控制缝等临时性的缝以消除某些暂时性的不利影响。  
结构缝的设置应考虑对建筑功能（如装修观感、止水防渗、保温隔声等）、结构传力（如结构布置、构件传力）、构造做法和施工可行性等造成的影响。应遵循“一缝多能”的设计原则，采取有效的构造措施。  
3.2.3 构件之间连接构造设计的原则是：保证连接节点处被连接构件之间的传力性能符合设计要求；保证不同材料(混凝土、钢、砌体等)结构构件之间的良好结合；选择可靠的连接方式以保证可靠传力；连接节点尚应考虑被连接构件之间变形的影响以及相容条件，以避免、减少不利影响。  
3.2.4 本条提出了结构方案设计阶段应综合考虑的“四节一环保”等问题。

## 3.3 承载能力极限状态计算

3.3.1 本条列出了各类设计状况下的结构构件承载能力极限状态计算应考虑的内容。

对只承受安装或检修用吊车的构件，根据使用情况和设计经验可不作疲劳验算。

在各种偶然作用(罕遇自然灾害、人为过失以及爆炸、撞击、火灾等人为灾害)下，混凝土结构应能保证必要的整体稳固性。因此本次修订对倒塌可能引起严重后果的特别重要结构，增加了防连续倒塌设计的要求。

3.3.2 本条为承载能力极限状态设计的基本表达式，适用于本

规范结构构件的承载力计算。

符号 $S$ 在现行国家标准《建筑结构荷载规范》GB50009中为荷载组合的效应设计值；在现行国家标准《建筑抗震设计规范》GB50011中为地震作用效应与其他荷载效应基本组合的设计值，在本条中均为以内力形式表达。

根据《工程结构可靠性设计统一标准》GB50153的规定，本次修订提出了构件抗力模型不定性系数(构件抗力调整系数) $\gamma_{\mathrm{Rd}}$ 的概念，在抗震设计中为抗震承载力调整系数 $\gamma_{\mathrm{RE}}$ 。

当几何参数的变异性对结构性能有明显影响时，需考虑其不利影响。例如，薄板的截面有效高度的变异性对薄板正截面承载力有明显影响，在计算截面有效高度时宜考虑施工允许偏差带来的不利影响。

3.3.3 对二维、三维的混凝土结构，当采用应力设计的形式进行承载能力极限状态设计时，可按等代内力的简化方法计算；当采用多轴强度准则进行设计验算时，应符合本规范附录C.4的有关规定。  
3.3.4 对偶然作用下结构的承载能力极限状态设计，根据其受力特点对承载能力极限状态设计的表达形式进行了修正：作用效应设计值 $S$ 按偶然组合计算；结构重要性系数 $\gamma_0$ 取不小于1.0的数值；材料强度取标准值。当进行防连续倒塌验算时，按本规范第3.6节的原则计算。  
3.3.5 对既有结构进行承载能力验算时，既有结构的承载力应符合复核验算的要求；而对既有结构重新设计时，则应按本规范第3.7节的原则计算。

## 3.4 正常使用极限状态验算

3.4.1 正常使用极限状态是通过对作用组合效应值的限值进行控制而实现的。本次修订根据对使用功能的进一步要求，新增加了对楼盖结构舒适度验算的要求。  
3.4.2 对正常使用极限状态，89版规范规定按荷载的持久性

采用两种组合；短期效应组合和长期效应组合。02版规范根据《建筑结构可靠度设计统一标准》GB50068的规定，将荷载的短期效应组合、长期效应组合改称为荷载效应的标准组合、准永久组合。在标准组合中，含有起控制作用的一个可变荷载标准值效应；在准永久组合中，含有可变荷载准永久值效应。这就使荷载效应组合的名称与荷载代表值的名称相对应。

本次修订对构件挠度、裂缝宽度计算采用的荷载组合进行了调整，对钢筋混凝土构件改为采用荷载准永久组合并考虑长期作用的影响；对预应力混凝土构件仍采用荷载标准组合并考虑长期作用的影响。

3.4.3 构件变形挠度的限值应以不影响结构使用功能、外观及与其他构件的连接等要求为目的。工程实践表明，原规范验算的挠度限值基本合适，本次修订未作改动。

悬臂构件是工程实践中容易发生事故的构件，表注1中规定设计时对其挠度的控制要求；表注4中参照欧洲标准EN1992的规定，提出了起拱、反拱的限制，目的是为防止起拱、反拱过大引起的不良影响。当构件的挠度满足表3.4.3的要求，但相对使用要求仍然过大时，设计时可根据实际情况提出比表括号中的限值更加严格的要求。

3.4.4 本规范将裂缝控制等级划分为三级，等级是对裂缝控制严格程度而言的，设计人员需根据具体情况选用不同的等级。关于构件裂缝控制等级的划分，国际上一般都根据结构的功能要求、环境条件对钢筋的腐蚀影响、钢筋种类对腐蚀的敏感性和荷载作用的时间等因素来考虑。本规范在裂缝控制等级的划分上也考虑了以上因素。

在具体划分裂缝控制等级和确定有关限值时，主要参考了下列资料：历次混凝土结构设计规范修订的有关规定及历史背景；工程实践经验及调查统计国内常用构件的设计状况及实际效果；耐久性专题研究对典型地区实际工程的调查以及长期暴露试验与快速试验的结果；国外规范的有关规定。

经调查研究及与国外规范对比，原规范对受力裂缝的控制相对偏严，可适当放松。对结构构件正截面受力裂缝的控制等级仍按原规范划分为三个等级。一级保持不变；二级适当放松，仅控制拉应力不超过混凝土的抗拉强度标准值，删除了原规范中按荷载准永久组合计算构件边缘混凝土不宜产生拉应力的要求。

对于裂缝控制三级的钢筋混凝土构件，根据现行国家标准《工程结构可靠性设计统一标准》GB50153以及作为主要依据的现行国际标准《结构可靠性总原则》ISO2394和欧洲规范《结构设计基础》EN1990的规定，相应的荷载组合按正常使用极限状态的外观要求（限制过大的裂缝和挠度）的限值作了修改，选用荷载的准永久组合并考虑长期作用的影响进行裂缝宽度与挠度验算。

对裂缝控制三级的预应力混凝土构件，考虑到结构安全及耐久性，基本维持原规范的要求，裂缝宽度限值 $0.20\mathrm{mm}$ 。仅在不利环境（二a类环境）时按荷载的标准组合验算裂缝宽度限值 $0.10\mathrm{mm}$ ；并按荷载的准永久组合并考虑长期作用的影响验算拉应力不大于混凝土的抗拉强度标准值。

## 3.4.5 本条对于裂缝宽度限值的要求基本依据原规范，并按新增的环境类别进行了调整。

室内正常环境条件（一类环境）下钢筋混凝土构件最大裂缝剖形观察结果表明，不论裂缝宽度大小、使用时间长短、地区湿度高低，凡钢筋上不出现结露或水膜，则其裂缝处钢筋基本上未发现明显的锈蚀现象；国外的一些工程调查结果也表明了同样的观点。因此对于采用普通钢筋配筋的混凝土结构构件的裂缝宽度限值，考虑了现行国内外规范的有关规定，并参考了耐久性专题研究组对裂缝的调查结果，规定了裂缝宽度的限值。而对钢筋混凝土屋架、托架、主要屋面承重结构等构件，根据以往的工程经验，裂缝宽度限值宜从严控制；对吊车梁的裂缝宽度限值，也适当从严控制，分别在表注中作出了具体规定。

对处于露天或室内潮湿环境（二类环境）条件下的钢筋混凝土构件，剖形观察结果表明，裂缝处钢筋都有不同程度的表面锈蚀，而当裂缝宽度小于或等于 $0.2\mathrm{mm}$ 时，裂缝处钢筋上只有轻微的表面锈蚀。根据上述情况，并参考国内外有关资料，规定最大裂缝宽度限值采用 $0.20\mathrm{mm}$ 。

对使用除冰盐等的三类环境，锈蚀试验及工程实践表明，钢筋混凝土结构构件的受力裂缝宽度对耐久性的影响不是太大，故仍允许存在受力裂缝。参考国内外有关规范，规定最大裂缝宽度限值为 $0.2\mathrm{mm}$

对采用预应力钢丝、钢绞线及预应力螺纹钢筋的预应力混凝土构件，考虑到钢丝直径较小等原因，一旦出现裂缝会影响结构耐久性，故适当加严。本条规定在室内正常环境下控制裂缝宽度采用 $0.20\mathrm{mm}$ ；在露天环境（二a类）下控制裂缝宽度 $0.10\mathrm{mm}$ 。

需指出，当混凝土保护层较大时，虽然受力裂缝宽度计算值也较大，但较大的混凝土保护层厚度对防止裂缝锈蚀是有利的。因此，对混凝土保护层厚度较大的构件，当在外观的要求上允许时，可根据实践经验，对表3.4.5中规范的裂缝宽度允许值作适当放大。

3.4.6 本条提出了控制楼盖竖向自振频率的限值。对跨度较大的楼盖及业主有要求时，可按本条执行。一般楼盖的竖向自振频率可采用简化方法计算。对有特殊要求工业建筑，可参照现行国家标准《多层厂房楼盖抗微振设计规范》GB50190进行验算。

## 3.5 耐久性设计

3.5.1 混凝土结构的耐久性按正常使用极限状态控制，特点是随时间发展因材料劣化而引起性能衰减。耐久性极限状态表现为：钢筋混凝土构件表面出现锈胀裂缝；预应力筋开始锈蚀；结构表面混凝土出现可见的耐久性损伤（酥裂、粉化等）。材料劣化进一步发展还可能引起构件承载力问题，甚至发生破坏。

由于影响混凝土结构材料性能劣化的因素比较复杂，其规律不确定性很大，一般建筑结构的耐久性设计只能采用经验性的定性方法解决。参考现行国家标准《混凝土结构耐久性设计规范》GB/T50476的规定，根据调查研究及我国国情，并考虑房屋建筑混凝土结构的特点加以简化和调整，本规范规定了混凝土结构耐久性定性设计的基本内容。

3.5.2 结构所处环境是影响其耐久性的外因。本次修订对影响混凝土结构耐久性的环境类别进行了较详细的分类。环境类别是指混凝土暴露表面所处的环境条件，设计可根据实际情况确定适当的环境类别。

干湿交替主要指室内潮湿、室外露天、地下水浸润、水位变动的环境。由于水和氧的反复作用，容易引起钢筋锈蚀和混凝土材料劣化。

非严寒和非寒冷地区与严寒和寒冷地区的区别主要在于有无冰冻及冻融循环现象。关于严寒和寒冷地区的定义，《民用建筑热工设计规范》GB50176-93规定如下：严寒地区：最冷月平均温度低于或等于 $-10^{\circ}\mathrm{C}$ ，日平均温度低于或等于 $5^{\circ}\mathrm{C}$ 的天数不少于145d的地区；寒冷地区：最冷月平均温度高于 $-10^{\circ}\mathrm{C}$ 、低于或等于 $0^{\circ}\mathrm{C}$ ，日平均温度低于或等于 $5^{\circ}\mathrm{C}$ 的天数不少于90d且少于145d的地区。也可参考该规范的附录采用。各地可根据当地气象台站的气象参数确定所属气候区域，也可根据《建筑气象参数标准》JGJ35提供的参数确定所属气候区域。

三类环境主要是指近海海风、盐渍土及使用除冰盐的环境。滨海室外环境与盐渍土地区的地下结构、北方城市冬季依靠喷洒盐水消除冰雪而对立交桥、周边结构及停车楼，都可能造成钢筋腐蚀的影响。

四类和五类环境的详细划分和耐久性设计方法不再列入本规范，它们由有关的标准规范解决。

3.5.3 混凝土材料的质量是影响结构耐久性的内因。根据对既有混凝土结构耐久性状态的调查结果和混凝土材料性能的研究，从材料抵抗性能退化的角度，表3.5.3提出了设计使用年限为

50年的结构混凝土材料耐久性的基本要求。

影响耐久性的主要因素是：混凝土的水胶比、强度等级、氯离子含量和碱含量。近年来水泥中多加入不同的掺合料，有效胶凝材料含量不确定性较大，故配合比设计的水灰比难以反映有效成分的影响。本次修订改用胶凝材料总量作水胶比及各种含量的控制，原规范中的“水灰比”改成“水胶比”，并删去了对于“最小水泥用量”的限制。混凝土的强度反映了其密实度而影响耐久性，故也提出了相应的要求。

试验研究及工程实践均表明，在冻融循环环境中采用引气剂的混凝土抗冻性能可显著改善。故对采用引气剂抗冻的混凝土，可以适当降低强度等级的要求，采用括号中的数值。

长期受到水作用的混凝土结构，可能引发碱骨料反应。对一类环境中的房屋建筑混凝土结构则可不作碱含量限制；对其他环境中混凝土结构应考虑碱含量的影响，计算方法可参考协会标准《混凝土碱含量限值标准》CECS 53:93。

试验研究及工程实践均表明：混凝土的碱性可使钢筋表面钝化，免遭锈蚀；而氯离子引起钢筋脱钝和电化学腐蚀，会严重影响混凝土结构的耐久性。本次修订加严了氯离子含量的限值。为控制氯离子含量，应严格限制使用含功能性氯化物的外加剂（例如含氯化钙的促凝剂等）。

3.5.4 本条对不良环境及耐久性有特殊要求的混凝土结构构件提出了针对性的耐久性保护措施。

对结构表面采用保护层及表面处理的防护措施，形成有利的混凝土表面小环境，是提高耐久性的有效措施。

预应力筋存在应力腐蚀、氢脆等不利于耐久性的弱点，且其直径一般较细，对腐蚀比较敏感，破坏后果严重。为此应对预应力筋、连接器、锚夹具、锚头等容易遭受腐蚀的部位采取有效的保护措施。

提高混凝土抗渗、抗冻性能有利于混凝土结构在恶劣环境下的耐久性。混凝土抗冻性能和抗渗性能的等级划分、配合比设计及试验方法等，应按有关标准的规定执行。混凝土抗渗和抗冻的设计可参考《水工混凝土结构设计规范》DL/T 5057 的规定。

对露天环境中的悬臂构件，如不采取有效防护措施，不宜采用悬臂板的结构形式而宜采用梁-板结构。

室内正常环境以外的预埋件、吊钩等外露金属件容易引导锈蚀，宜采用内埋式或采取有效的防锈措施。

对于可能导致严重腐蚀的三类环境中的构件，提出了提高耐久性的附加措施：如采用阻锈剂、环氧树脂或其他材料的涂层钢筋、不锈钢筋、阴极保护等方法。环氧树脂涂层钢筋是采用静电喷涂环氧树脂粉末工艺，在钢筋表面形成一定厚度的环氧树脂防腐涂层。这种涂层可将钢筋与其周围混凝土隔开，使侵蚀性介质（如氯离子等）不直接接触钢筋表面，从而避免钢筋受到腐蚀。使用时应符合行业标准《环氧树脂涂层钢筋》JG3042的规定。

对某些恶劣环境中难以避免材料性能劣化的情况，还可以采取设计可更换构件的方法。

3.5.5、3.5.6 调查分析表明，国内实际使用超过100年的混凝土结构不多，但室内正常环境条件下实际使用 $70\sim 80$ 年的房屋建筑混凝土结构大多基本完好。因此在适当加严混凝土材料的控制、提高混凝土强度等级和保护层厚度并补充规定建立定期检查、维修制度的条件下，一类环境中混凝土结构的实际使用年限达到100年是可以得到保证的。而对于不利环境条件下的设计使用年限100年的结构，由于缺乏研究及工程经验，由专门设计解决。

3.5.7 更恶劣环境（海水环境、直接接触除冰盐的环境及其他侵蚀性环境）中混凝土结构耐久性的设计，可参考现行国家标准《混凝土结构耐久性设计规范》GB/T50476。四类环境可参考现行国家行业标准《港口工程混凝土结构设计规范》JTJ267；五类环境可参考现行国家标准《工业建筑防腐蚀设计规范》GB50046。

3.5.8 设计应提出设计使用年限内房屋建筑使用维护的要求，使用者应按规定的功能正常使用并定期检查、维修或者更换。

## 3.6 防连续倒塌设计原则

房屋结构在遭受偶然作用时如发生连续倒塌，将造成人员伤亡和财产损失，是对安全的最大威胁。总结结构倒塌和未倒塌的规律，采取针对性的措施加强结构的整体稳固性，就可以提高结构的抗灾性能，减少结构连续倒塌的可能性。

混凝土结构防连续倒塌是提高结构综合抗灾能力的重要内容。在特定类型的偶然作用发生时或发生后，结构能够承受这种作用，或当结构体系发生局部垮塌时，依靠剩余结构体系仍能继续承载，避免发生与作用不相匹配的大范围破坏或连续倒塌。这就是结构防连续倒塌设计的目标。无法抗拒的地质灾害破坏作用，不包括在防连续倒塌设计的范围内。

结构防连续倒塌设计涉及作用回避、作用宣泄、障碍防护等问题，本规范仅提出混凝土结构防连续倒塌的设计基本原则和概念设计的要求。

3.6.1 结构防连续倒塌设计的难度和代价很大，一般结构只需进行防连续倒塌的概念设计。本条给出了结构防连续倒塌概念设计的基本原则，以定性设计的方法增强结构的整体稳固性，控制发生连续倒塌和大范围破坏。当结构发生局部破坏时，如不引发大范围倒塌，即认为结构具有整体稳定性。结构和材料的延性、传力途径的多重性以及超静定结构体系，均能加强结构的整体稳定性。

设置竖直方向和水平方向通长的纵向钢筋并应采取有效的连接、锚固措施，将整个结构连系成一个整体，是提供结构整体稳定性的有效方法之一。此外，加强楼梯、避难室、底层边墙、角柱等重要构件；在关键传力部位设置缓冲装置（防撞墙、裙房等）或泄能通道（开式布置或轻质墙体、屋盖等）；布置分割缝以控制房屋连续倒塌的范围；增加重要构件及关键传力部位的冗余约束及备用传力途径（斜撑、拉杆）等，都是结构防连续倒塌概念设计的有效措施。

3.6.2 倒塌可能引起严重后果的安全等级为一级的可能遭受偶然作用的重要结构，以及为抵御灾害作用而必须增强抗灾能力的重要结构，宜进行防连续倒塌的设计。由于灾害和偶然作用的发生概率极小，且真正实现“防连续倒塌”的代价太大，应由业主根据实际情况确定。

局部加强法是对多条传力途径交汇的关键传力部位和可能引发大面积倒塌的重要构件通过提高安全储备和变形能力，直接考虑偶然作用的影响进行设计。这种按特定的局部破坏状态的荷载组合进行构件设计，是保证结构整体稳定性的有效措施之一。

当偶然事件产生特大荷载时，按效应的偶然组合进行设计以保持结构体系完整无缺往往代价太高，有时甚至不现实。此时，拉结构件法设计允许爆炸或撞击造成结构局部破坏，在某个竖向构件失效后，使其影响范围仅限于局部。按新的结构简图采用梁、悬索、悬臂的拉结模型继续承载受力，按整个结构不发生连续倒塌的原则进行设计，从而避免结构的整体垮塌。

拆除构件法是按一定规则撤去结构体系中某部分构件，验算剩余结构的抗倒塌能力的计算方法。可采用弹性分析方法或非线性全过程动力分析方法。

实际工程的防连续倒塌设计，应根据具体条件进行适当的选择。

3.6.3 本条介绍了混凝土结构防连续倒塌设计中有关设计参数的取值原则。效应除按偶然作用计算外，还宜考虑倒塌冲击引起的动力系数。材料强度取用标准值，钢筋强度改用极限强度，对无粘结预应力构件则应注意锚夹具对预应力筋有效强度的影响，还宜考虑动力作用下材料强化和脆性的影响，取相应的强度特征值。此外还应考虑倒塌对结构几何参数变化的影响。

## 3.7 既有结构设计原则

既有结构为已建成、使用的结构。由于历史的原因，我国既有混凝土结构的设计将成为未来工程设计的重要内容。为保证既有结构的安全可靠并延长其使用年限，满足近年日益增多的既有结构加固改建的需要，本次修订新增一节，强调既有混凝土结构设计的原则。

3.7.1 既有结构设计适用于下列几种情况：达到设计年限后延长继续使用的年限；为消除安全隐患而进行的设计校核；结构改变用途和使用环境而进行的复核性设计；对既有结构进行改建、扩建；结构事故或灾后受损结构的修复、加固等。应根据不同的目的，选择不同的设计方案。  
3.7.2 既有结构设计前，应根据现行国家标准《建筑结构检测技术标准》GB/T50344等进行检测，根据现行国家标准《工程结构可靠性设计统一标准》GB50153、《工业建筑可靠性鉴定标准》GB50144、《民用建筑可靠性鉴定标准》GB50292等的要求，对其安全性、适用性、耐久性及抗灾害能力进行评定，从而确定设计方案。设计方案有两类：复核性验算和重新进行设计。

鉴于我国传统结构设计安全度偏低以及结构耐久性不足的历史背景，有大量的既有结构面临评定、验算等问题。验算宜符合本规范的规定，强调“宜”是可以根据具体情况作适当调整，如控制使用荷载和功能，控制使用年限等。因为充分利用既有建筑符合可持续发展的基本国策。

当对既有结构进行改建、扩建或加固修复时，须重新进行设计。为保证安全，承载能力极限状态计算“应”按本规范要求进行，但对正常使用状态验算及构造措施仅作“宜”符合本规范的要求。同样可根据具体情况作适当调整，尽量减少重新设计在构造要求方面的经济代价。

无论是复核验算和重新设计，均应考虑检测、评定以实测的结果确定相应的设计参数。

3.7.3 本条规定了既有结构设计的原则。避免只考虑局部加固处理的片面做法。本规范强调既有结构加强整体稳固性的原则，适用的范围更为广泛和系统。应避免由于仅对局部进行加固引起结构承载力或刚度的突变。

设计应考虑既有结构的现状，通过检测分析确定既有部分的材料强度和几何参数，并尽量利用原设计的规定值。结构后加部分则完全按本规范的规定取值。应注意新旧材料结构间的可靠连接，并反映既有结构的承载历史以及施工支撑卸载状态对内力分配的影响。

## 4材料

## 4.1 混凝土

4.1.1 混凝土强度等级由立方体抗压强度标准值确定，立方体抗压强度标准值 $f_{\mathrm{cu,k}}$ 是本规范混凝土各种力学指标的基本代表值。混凝土强度等级的保证率为 $95\%$ ：按混凝土强度总体分布的平均值减去1.645倍标准差的原则确定。

由于粉煤灰等矿物掺合料在水泥及混凝土中大量应用，以及近年混凝土工程发展的实际情况，确定混凝土立方体抗压强度标准值的试验龄期不仅限于28d，可由设计根据具体情况适当延长。

4.1.2 我国建筑工程实际应用的混凝土强度和钢筋强度均低于发达国家。我国结构安全度总体上比国际水平低，但材料用量并不少，其原因在于国际上较高的安全度是依靠较高强度的材料实现的。为提高材料的利用效率，工程中应用的混凝土强度等级宜适当提高。C15级的低强度混凝土仅限用于素混凝土结构，各种配筋混凝土结构的混凝土强度等级也普遍稍有提高。

本规范不适用于山砂混凝土及高炉矿渣混凝土，本次修订删除原规范中相关的注，其应符合专门标准的规定。

4.1.3 混凝土的强度标准值由立方体抗压强度标准值 $f_{\mathrm{cu,k}}$ 经计算确定。

1 轴心抗压强度标准值 $f_{\mathrm{ck}}$

考虑到结构中混凝土的实体强度与立方体试件混凝土强度之间的差异，根据以往的经验，结合试验数据分析并参考其他国家的有关规定，对试件混凝土强度的修正系数取为0.88。

棱柱强度与立方强度之比值 $\alpha_{\mathrm{cl}}$ ：对C50及以下普通混凝土取0.76；对高强混凝土C80取0.82，中间按线性插值；

C40 以上的混凝土考虑脆性折减系数 $\alpha_{c2}$ ：对 C40 取 1.00，对高强混凝土 C80 取 0.87，中间按线性插值。

轴心抗压强度标准值 $f_{\mathrm{ck}}$ 按 $0.88\alpha_{\mathrm{cl}}\alpha_{\mathrm{c2}}f_{\mathrm{cu,k}}$ 计算，结果见表4.1.3-1。

## 2 轴心抗拉强度标准值 $f_{\mathrm{tk}}$

轴心抗拉强度标准值 $f_{\mathrm{tk}}$ 按 $0.88 \times 0.395f_{\mathrm{cu,k}}^{0.55}$ （1-1.645δ） $^{0.45} \times \alpha_{c2}$ 计算，结果见表4.1.3-2。其中系数0.395和指数0.55为轴心抗拉强度与立方体抗压强度的折算关系，是根据试验数据进行统计分析以后确定的。

C80 以上的高强混凝土，目前虽偶有工程应用但数量很少，且对其性能的研究尚不够，故暂未列入。

4.1.4 混凝土的强度设计值由强度标准值除混凝土材料分项系数 $\gamma_{\mathrm{c}}$ 确定。混凝土的材料分项系数取为1.40。

1 轴心抗压强度设计值 $f_{\mathrm{c}}$

轴心抗压强度设计值等于 $f_{\mathrm{ck}} / 1.40$ ，结果见表4.1.4-1。

2 轴心抗拉强度设计值 $f_{\mathrm{t}}$

轴心抗拉强度设计值等于 $f_{\mathrm{tk}} / 1.40$ ，结果见表4.1.4-2。

修订规范还删除了02版规范表注中受压构件尺寸效应的规定。该规定源于前苏联规范，最近俄罗斯规范已经取消。对离心混凝土的强度设计值，应按专门的标准取用，也不再列入。

4.1.5 混凝土的弹性模量、剪切变形模量及泊松比同原规范。混凝土的弹性模量 $E_{\mathrm{c}}$ 以其强度等级值（ $f_{\mathrm{cu,k}}$ 为代表）按下列公式计算：

$$
E _ {\mathrm {c}} = \frac {1 0 ^ {5}}{2 . 2 + \frac {3 4 . 7}{f _ {\mathrm {c u} , \mathrm {k}}}} \quad (\mathrm {N / m m ^ {2}})
$$

由于混凝土组成成分不同（掺入粉煤灰等）而导致变形性能的不确定性，增加了表注，强调在必要时可根据试验确定弹性模量。

4.1.6、4.1.7 根据等幅疲劳 $2 \times 10^{6}$ 次的试验研究结果，列出了混凝土的疲劳指标。疲劳指标包括混凝土疲劳强度设计值、混凝土疲劳变形模量。而疲劳强度设计值是混凝土强度设计值乘疲劳强度修正系数 $\gamma_{\mathrm{p}}$ 的数值。上述指标包括高强度混凝土的疲劳验算，但不包括变幅疲劳。

结构构件中的混凝土，可能遭遇受压疲劳、受拉疲劳或拉-压交变疲劳的作用。本次修订根据试验研究，将不同的疲劳受力状态分别表达，扩大了疲劳应力比值的覆盖范围，并将疲劳强度修正系数的数值作了相应调整与补充。

当蒸养温度超过 $60^{\circ}\mathrm{C}$ 时混凝土容易产生裂缝，并不能简单依靠提高设计强度解决。因此，本次修订删去了蒸养温度超过 $60^{\circ}\mathrm{C}$ 时，计算需要的混凝土强度设计值需提高 $20\%$ 的规定。

4.1.8 本条提供了进行混凝土间接作用效应计算所需的基本热工参数。包括线膨胀系数、导热系数和比热容，数据引自《水工混凝土结构设计规范》DL/T5057的规定，并作了适当简化。

## 4.2 钢筋

4.2.1 国家现行钢筋产品标准中，不再限制钢筋材料的化学成分和制作工艺，而按性能确定钢筋的牌号和强度级别，并以相应的符号表达。

本次修订根据“四节一环保”要求，提倡应用高强、高性能钢筋。根据混凝土构件对受力性能要求，规定了各种牌号钢筋的选用原则。
