Repository: Calvin-Ca/deer-flow

# 知识收录范围（数据资产清单）

> 本文为 `data/` 下数据资产的收录范围说明，内容同步自 `../PRD.md §4 知识收录范围`，**以 PRD 为准**；此处便于在数据目录就近查阅。

知识层是**算量组价的造价知识底座**，按"算量"与"组价"两个环节所需的知识组织。数据源不止 PDF：定额是消耗量标准，价格是定期更新的信息价，历史库是项目沉淀。

> **范围：广东省深圳市 · 房屋建筑专业。** 跑通后再扩地区 / 专业。
> **地区强隔离（硬约束）**：只收录、只召回**深圳本地标准**——深圳有独立的 2024 版消耗量标准，与省内其它城市口径不同，是最易串库的坑。
> **时效性入库即校验**：所有收录单元均为**现行有效**版本（国标 2024 版、深圳本地 2024 版均已实施），录入时核对实施状态，旧版本不入库——故下文"状态 / 实施日期"仅作溯源标注，检索侧无需再做废止过滤。

> `doc_id` 为知识库内部稳定标识（入库 / 检索 / 溯源引用以此为准），与标准编号解耦——标准编号可能改版或待补号，`doc_id` 不变。**效力优先级**承接下文元数据治理：深圳本地（消耗量 / 费率配套）= 1（最高），国标 = 4（最低，越具体越优先）；动态数据走独立更新管道，不参与口径优先级排序。标注"待补号"的消耗量标准编号待官方公布后回填，`doc_id` 与入库不受影响。

File: ce-code/data/interim/parsed/GB50010-2010_混凝土结构设计规范_2015修订版/hybrid_auto/GB50010-2010_混凝土结构设计规范_2015修订版.md (part 11 of 11)
2.2符号 4
3 基本设计规定 7
现行国家标准《钢筋混凝土用钢 第2部分：热轧带肋钢筋》GB1499.2中牌号带“E”的钢筋符合本条要求。其余钢筋牌号是否符合本条要求应经试验确定。

## 11.3 框架梁

11.3.1 由于梁端区域能通过采取相对简单的抗震构造措施而具有相对较高的延性，故常通过“强柱弱梁”措施引导框架中的塑性铰首先在梁端形成。设计框架梁时，控制梁端截面混凝土受压区高度（主要是控制负弯矩下截面下部的混凝土受压区高度）的目的是控制梁端塑性铰区具有较大的塑性转动能力，以保证框架梁端截面具有足够的曲率延性。根据国内的试验结果和参考国外经验，当相对受压区高度控制在 $0.25 \sim 0.35$ 时，梁的位移延性可达到 $4.0 \sim 3.0$ 左右。在确定混凝土受压区高度时，可把截面内的受压钢筋计算在内。

11.3.2 在框架结构抗震设计中，特别是一级抗震等级框架的设计中，应力求做到在罕遇地震作用下的框架中形成延性和塑性耗能能力良好的接近“梁铰型”的塑性耗能机构（即塑性铰主要在梁端形成，柱端塑性铰出现数量相对较少）。这就需要在设法保证形成接近梁铰型塑性机构的同时，防止梁端塑性铰区在梁端达到罕遇地震下预计的塑性变形状态之前发生脆性的剪切破坏。在本规范中，这一要求是从两个方面来保证的。一方面对梁端抗震受剪承载力提出合理的计算公式，另一方面在梁端进入屈服后状态的条件下适度提高梁端经结构弹性分析得出的截面组合剪力设计值（后一个方面即为通常所说的“强剪弱弯”措施或“组合剪力设计值增强措施”）。本条给出了各类抗震等级框架组合剪力设计值增强措施的具体规定。

对9度设防烈度的一级抗震等级框架和一级抗震等级的框架结构，规定应考虑左、右梁端纵向受拉钢筋可能超配等因素所形成的屈服抗弯能力偏大的不利情况，取用按实配钢筋、强度标准值，且考虑承载力抗震调整系数算得的受弯承载力值，即 $M_{\mathrm{bua}}$ 作为确定增大后的剪力设计值的依据。 $M_{\mathrm{bua}}$ 可按下列公式计算：

$$
M _ {\mathrm {b u a}} = \frac {M _ {\mathrm {b u k}}}{\gamma_ {\mathrm {R E}}} \approx \frac {1}{\gamma_ {\mathrm {R E}}} f _ {\mathrm {y k}} A _ {\mathrm {s}} ^ {\mathrm {a}} \left(h _ {0} - a _ {\mathrm {s}} ^ {\prime}\right)
$$

与02版规范相比，本次修订规定在计算 $M_{\mathrm{bua}}$ 的 $A_{\mathrm{s}}^{\mathrm{a}}$ 中考虑受压钢筋及有效板宽范围内的板筋。这里的板筋指有效板宽范围内平行框架梁方向的板内实配钢筋。对于这里使用的有效板宽，美国ACI318-08规范规定取为与非抗震设计时相同的等效翼缘宽度，这就相当于取梁每侧6倍板厚作为有效板宽范围。这一规定是根据进入接近罕遇地震水准侧向变形状态的缩尺框架结构试验中对参与抵抗梁端负弯矩的板筋应力的实测结果确定的。欧洲规范 EN 1998 则建议取用较小的有效板宽，即每侧 2 倍板厚。这大致相当于梁端屈服后不久的受力状态。本规范建议，取用每侧 6 倍板厚的范围作为“有效板宽”，是偏于安全的。

对其他情况下框架梁剪力设计值的确定，则根据不同抗震等级，直接取用与梁端考虑地震作用组合的弯矩设计值相平衡的组合剪力设计值乘以不同的增大系数。

11.3.3 矩形、T形和I形截面框架梁，其受剪要求的截面控制条件是在静力受剪要求的基础上，考虑反复荷载作用的不利影响确定的。在截面控制条件中还对较高强度的混凝土考虑了混凝土强度影响系数 $\beta_{\mathrm{c}}$ 。

11.3.4 国内外低周反复荷载作用下钢筋混凝土连续梁和悬臂梁受剪承载力试验表明，低周反复荷载作用使梁的斜截面受剪承载力降低，其主要原因是起控制作用的梁端下部混凝土剪压区因表层混凝土在上部纵向钢筋屈服后的大变形状态下剥落而导致的剪压区抗剪强度的降低，以及交叉斜裂缝的开展所导致的沿斜裂缝混凝土咬合力及纵向钢筋暗销力的降低。试验表明，在抗震受剪承载力中，箍筋项承载力降低不明显。为此，仍以截面总受剪承载力试验值的下包线作为计算公式的取值标准，将混凝土项取为非抗震情况下的 $60\%$ ，箍筋项则不予折减。同时，对各抗震等级均近似取用相同的抗震受剪承载力计算公式，这在抗震设防烈度偏低时略偏安全。

11.3.5 为了保证框架梁对框架节点的约束作用，以及减小框架梁塑性铰区段在反复受力下侧屈的风险，框架梁的截面宽度和梁的宽高比不宜过小。

考虑到净跨与梁高的比值小于4的梁，作用剪力与作用弯矩的比值偏高，适应较大塑性变形的能力较差，因此，对框架梁的跨高比作了限制。

11.3.6 本规范在非抗震和抗震框架梁纵向受拉钢筋最小配筋率的取值上统一取用双控方案，即一方面规定具体数值，另一方面使用与混凝土抗拉强度设计值和钢筋抗拉强度设计值相关的特征值参数进行控制。本条规定的数值是在非抗震受弯构件规定数值的基础上，参考国外经验制定的，并按纵向受拉钢筋在梁中的不同位置和不同抗震等级分别给出了最小配筋率的相应控制值。这些取值高于非抗震受弯构件的取值。

本条还给出了梁端箍筋加密区内底部纵向钢筋和顶部纵向钢筋的面积比最小取值。通过这一规定对底部纵向钢筋的最低用量进行控制，一方面是考虑到地震作用的随机性，在按计算梁端不出现正弯矩或出现较小正弯矩的情况下，有可能在较强地震下出现偏大的正弯矩。故需在底部正弯矩受拉钢筋用量上给以一定储备，以免下部钢筋的过早屈服甚至拉断。另一方面，提高梁端底部纵向钢筋的数量，也有助于改善梁端塑性铰区在负弯矩作用下的延性性能。本条梁底部钢筋限值的规定是根据我国的试验结果及设计经验并参考国外规范确定的。

框架梁的抗震设计除应满足计算要求外，梁端塑性铰区箍筋的构造要求极其重要，它是保证该塑性铰区延性能力的基本构造措施。本规范对梁端箍筋加密区长度、箍筋最大间距和箍筋最小直径的要求作了规定，其目的是从构造上对框架梁塑性铰区的受压混凝土提供约束，并约束纵向受压钢筋，防止它在保护层混凝土剥落后过早压屈，及其后受压区混凝土的随即压溃。

本次修订将梁端纵筋最大配筋率限制不再作为强制性规定，相关规定移至本规范第11.3.7条。

11.3.7～11.3.9 沿梁全长配置一定数量的通长钢筋，是考虑到框架梁在地震作用过程中反弯点位置可能出现的移动。这里“通长”的含义是保证梁各个部位都配置有这部分钢筋，并不意味着不允许这部分钢筋在适当部位设置接头。

此次修订时考虑到梁端箍筋过密，难于施工，对梁箍筋加密区长度内的箍筋肢距规定作了适当放松，且考虑了箍筋直径与肢距的合理搭配，此次修订维持02版规范的规定不变。

沿梁全长箍筋的配筋率 $\rho_{\mathrm{sv}}$ 是在非抗震设计要求的基础上适当增大后给出的。

## 11.4 框架柱及框支柱

11.4.1 由于框架柱中存在轴压力，即使在采取必要的抗震构造措施后，其延性能力通常仍比框架梁偏小；加之框架柱是结构中的重要竖向承重构件，对防止结构在罕遇地震下的整体或局部倒塌起关键作用，故在抗震设计中通常均需采取“强柱弱梁”措施，即人为增大柱截面的抗弯能力，以减小柱端形成塑性铰的可能性。

在总结2008年汶川地震震害经验的基础上，认为有必要对02版规范的柱抗弯能力增强措施作相应加强。具体做法是：对9度设防烈度的一级抗震等级框架和9度以外一级抗震等级的框架结构，要求仅按左、右梁端实际配筋（考虑梁截面受压钢筋及有效板宽范围内与梁平行的板内配筋）和材料强度标准值求得的梁端抗弯能力及相应的增强系数增大柱端弯矩；对于二、三、四级抗震等级的框架结构以及一、二、三、四级抗震等级的其他框架均分别提高了从左、右梁端考虑地震作用的组合弯矩设计值计算柱端弯矩时的增强系数。其中有必要强调的是，在按实际配筋确定梁端抗弯能力时，有效板宽范围与本规范第11.3.2条处相同，建议取用每侧6倍板厚。  
11.4.2 为了减小框架结构底层柱下端截面和框支柱顶层柱上端和底层柱下端截面出现塑性铰的可能性，对此部位柱的弯矩设计值采用直接乘以增强系数的方法，以增大其正截面受弯承载力。本次修订对这些部位使用的增强系数作了与第11.4.1条处相呼应的调整。  
11.4.3 对于框架柱同样需要通过设计措施防止其在达到罕遇地震对应的变形状态之前过早出现非延性的剪切破坏。为此，一方面应使其抗震受剪承载能力计算公式具有保持抗剪能力达到该变形状态的能力；另一方面应通过对柱截面作用剪力的增强措施考虑柱端截面纵向钢筋数量偏多以及强度偏高有可能带来的作用剪力增大效应。这后一方面的因素也就是柱的“强剪弱弯”措施所

要考虑的因素。

本次修订根据与“强柱弱梁”措施处相同的理由，相应适度增大了框架结构柱剪力的增大系数。

在按柱端实际配筋计算柱增强后的作用剪力时，对称配筋矩形截面大偏心受压柱按柱端实际配筋考虑承载力抗震调整系数的正截面受弯承载力 $M_{\mathrm{cua}}$ ，可按下列公式计算：

由 $\Sigma x = 0$ 的条件，得出

$$
N = \frac {1}{\gamma_ {\mathrm {R E}}} \alpha_ {1} f _ {\mathrm {c}} b x
$$

由 $\Sigma M = 0$ 的条件，得出

$$
\begin{array}{l} N e = N \left[ \eta_ {i} + 0. 5 \left(h _ {0} - a _ {\mathrm {s}} ^ {\prime}\right) \right] \\ = \frac {1}{\gamma_ {\mathrm {R E}}} \left[ \alpha_ {1} f _ {\mathrm {c k}} b x \left(h _ {0} - 0. 5 x\right) + f _ {\mathrm {y k}} A _ {\mathrm {s}} ^ {\prime} \left(h _ {0} - a _ {\mathrm {s}} ^ {\prime}\right) \right] \\ \end{array}
$$

用以上二式消去 $x$ ，并取 $h = h_0 + a_{\mathrm{s}}$ ， $a_{\mathrm{s}} = a_{\mathrm{s}}^{\prime}$ ，可得

$$
M _ {\mathrm {c u a}} = \frac {1}{\gamma_ {\mathrm {R E}}} \left[ 0. 5 \gamma_ {\mathrm {R E}} N h \left(1 - \frac {\gamma_ {\mathrm {R E}} N}{\alpha_ {1} f _ {\mathrm {c k}} b h}\right) + f _ {\mathrm {y k}} ^ {\prime} A _ {\mathrm {s}} ^ {\mathrm {a} ^ {\prime}} \left(h _ {0} - a _ {\mathrm {s}} ^ {\prime}\right) \right]
$$

式中： $N$ ——重力荷载代表值产生的柱轴向压力设计值；

$f_{\mathrm{ck}}$ ——混凝土轴心受压强度标准值；

$f_{\mathrm{yk}}^{\prime}$ ——普通受压钢筋强度标准值；

$A_{\mathrm{s}}^{\mathrm{a}'}$ ——普通受压钢筋实配截面面积。

对其他配筋形式或截面形状的框架柱，其 $M_{\mathrm{cua}}$ 值可仿照上述方法确定。

11.4.4 对一、二级抗震等级的框支柱，规定由地震作用引起的附加轴力应乘以增大系数，以使框支柱的轴向承载能力适应因地震作用而可能出现的较大轴力作用情况。

11.4.5 对一、二、三、四级抗震等级的框架角柱，考虑到以往震害中角柱震害相对较重，且受扭转、双向剪切等不利作用，其受力复杂，当其内力计算按两个主轴方向分别考虑地震作用时，其弯矩、剪力设计值应取经调整后的弯矩、剪力设计值再乘以不小于1.1的增大系数。

11.4.6 本条规定了框架柱、框支柱的受剪承载力上限值，也就是按受剪要求提出的截面尺寸限制条件，它是在非抗震限制条件基础上考虑反复荷载影响后给出的。  
11.4.7 抗震钢筋混凝土框架柱的受剪承载力计算公式需保证柱在框架达到其罕遇地震变形状态时仍不致发生剪切破坏，从而防止在以往多次地震中发现的柱剪切破坏。具体方法仍是将非抗震受剪承载力计算公式中的混凝土项乘以0.6，箍筋项则保持不变。该公式经试验验证能够达到使柱在强震非弹性变形过程中不形成过早剪切破坏的控制目标。  
11.4.8 本条给出了偏心受拉抗震框架柱和框支柱的受剪承载力计算公式。该公式是在非抗震偏心受拉构件受剪承载力计算公式的基础上，通过对混凝土项乘以0.6后得出的。由于轴向拉力对抗剪能力起不利作用，故对公式中的轴向拉力项不作折减。  
11.4.9、11.4.10 这两条是本次修订新增条文，是在非抗震偏心受压构件双向受剪承载力限制条件和计算公式的基础上，考虑反复荷载影响后得出的。

根据国内在低周反复荷载作用下双向受剪钢筋混凝土柱的试验结果，对双向受剪承载力计算公式仍采用在非抗震公式的基础上只对混凝土项进行折减，箍筋项则不予折减的做法。这意味着与非抗震情况下的方法相同，考虑到计算方法的简洁，对于两向相关的影响，在双向受剪承载力计算公式中仍采用椭圆模式表达。

11.4.11 2008年汶川地震震害经验表明，当柱截面选用过小但仍符合02版规范要求时，即使按要求完成了抗震设计，由于多种偶然因素影响，结构中的框架柱仍有可能震害偏重。为此，对02版规范中框架柱截面尺寸的限制条件从偏安全的角度作了适当调整。  
11.4.12 框架柱纵向钢筋最小配筋率是抗震设计中的一项较重要的构造措施。其主要作用是：考虑到实际地震作用在大小及作用方式上的随机性，经计算确定的配筋数量仍可能在结构中造成

某些估计不到的薄弱构件或薄弱截面；通过纵向钢筋最小配筋率规定可以对这些薄弱部位进行补救，以提高结构整体地震反应能力的可靠性；此外，与非抗震情况相同，纵向钢筋最小配筋率同样可以保证柱截面开裂后抗弯刚度不致削弱过多；另外，最小配筋率还可以使设防烈度不高地区一部分框架柱的抗弯能力在“强柱弱梁”措施基础上有进一步提高，这也相当于对“强柱弱梁”措施的某种补充。考虑到推广应用高强钢筋以及适当提高安全度的需要，表11.4.12-1中的纵向钢筋最小配筋率值与02版规范相比有所提高，但采用 $335\mathrm{MPa}$ 级钢筋仍保留了02版规范的控制水平未变。

本次修订根据工程经验对柱箍筋间距的规定作了局部调整，以利于保证混凝土的施工质量。

11.4.13 当框架柱在地震作用组合下处于小偏心受拉状态时，柱的纵筋总截面面积应比计算值增加 $25\%$ ，是为了避免柱的受拉纵筋屈服后再受压时，由于包兴格效应导致纵筋压屈。

为了避免纵筋配置过多，施工不便，对框架柱的全部纵向受力钢筋配筋率作了限制。

柱净高与截面高度的比值为 $3\sim 4$ 的短柱试验表明，此类框架柱易发生粘结型剪切破坏和对角斜拉型剪切破坏。为减少这种破坏，这类柱纵向钢筋配筋率不宜过大。为此，对一级抗震等级且剪跨比不大于2的框架柱，规定每侧纵向受拉钢筋配筋率不宜大于 $1.2\%$ ，并应沿柱全长采用复合箍筋。对其他抗震等级虽未作此规定，但也宜适当控制。

11.4.14、11.4.15 框架柱端箍筋加密区长度的规定是根据试验结果及震害经验作出的。该长度相当于柱端潜在塑性铰区的范围再加一定的安全余量。对箍筋肢距作出的限制是为了保证塑性铰区内箍筋对混凝土和受压纵筋的有效约束。

11.4.16 试验研究表明，受压构件的位移延性随轴压比增加而减小，因此对设计轴压比上限进行控制就成为保证框架柱和框支柱具有必要延性的重要措施之一。为满足不同结构类型框架柱、框支柱在地震作用组合下的位移延性要求，本条规定了不同结构体系中框架柱设计轴压比的上限值。此次修订对设计轴压比上限值的规定作了以下调整：

1 将设计轴压比上限值的规定扩展到四级抗震等级；  
2 根据2008年汶川地震的震害经验，适度加严了框架结构的设计轴压比限值；  
3 框架-剪力墙结构和筒体结构主要依靠剪力墙和内筒承受水平地震作用，其中框架部分，特别是中、下层框架，受水平地震作用的影响相对较轻。本次修订在保持02版规范对其设计轴压比给出比框架结构柱偏松的控制条件的同时，对其中个别取值作了调整。

近年来，国内外试验研究结果表明，采用螺旋箍筋、连续复合矩形螺旋箍筋等配筋方式，能在一般复合箍筋的基础上进一步提高对核心混凝土的约束效应，改善柱的位移延性性能，故规定当配置复合箍筋、螺旋箍筋或连续复合矩形螺旋箍筋，且配箍量达到一定程度时，允许适当放宽柱设计轴压比的上限控制条件。同时，国内研究表明，在钢筋混凝土柱中设置矩形核芯柱不仅能提高柱的受压承载力，也可提高柱的位移延性，且有利于在大变形情况下防止倒塌，类似于型钢混凝土结构中型钢的作用。因此，在设置矩形核芯柱，且核芯柱的纵向钢筋配置数量达到一定要求的情况下，也适当放宽了设计轴压比的上限控制条件。在放宽轴压比上限控制条件后，箍筋加密区的最小体积配筋率应按放松后的设计轴压比确定。

11.4.17 在柱端箍筋加密区内配置一定数量的箍筋（用体积配箍率衡量）是使柱具有必要的延性和塑性耗能能力的另一项重要措施。因抗震等级越高，抗震性能要求相应提高；加之轴压比越高，混凝土强度越高，也需要更高的配箍率，方能达到相同的延性；而箍筋强度越高，配箍率则可相应降低。为此，先根据抗震等级及轴压比给出所需的柱端配箍特征值，再经配箍特征值及混凝土与钢筋的强度设计值算得所需的体积配箍率。02版规范给出的配箍特征值是根据日本及我国完成的钢筋混凝土柱抗震延性性能系列试验按位移延性系数不低于3.0的标准给出的。

虽然2008年汶川地震中柱端破坏情况多有发现，但规范修订组经研究，拟主要通过适度的柱抗弯能力增强措施（“强柱弱梁”措施）和适度降低框架结构柱轴压比上限条件来进一步改善框架结构柱的抗震性能。对02版规范柱端体积配箍率的规定则不作变动。

需要说明的是，因《建筑抗震设计规范》GB50011规定，对6度设防烈度的一般建筑可不进行考虑地震作用的结构分析和截面抗震验算，在按第11.4.16条及本条确定其轴压比时，轴压力可取为无地震作用组合的轴力设计值，对于6度设防烈度，建造于IV类场地上较高的高层建筑，因需进行考虑地震作用的结构分析，故应采用考虑地震作用组合的轴向力设计值。

另外，当计算箍筋的体积配箍率时，各强度等级箍筋应分别采用其强度设计值，根据本规范第4.2.3条的表述，其抗拉强度设计值不受 $360\mathrm{MPa}$ 的限制。

11.4.18 本条规定了考虑地震作用框架柱箍筋非加密区的箍筋配置要求。

## 11.5 铰接排架柱

11.5.1、11.5.2 国内地震震害调查表明，单层厂房屋架或屋面梁与柱连接的柱顶和高低跨厂房交接处支承低跨屋盖的柱牛腿损坏较多，阶形柱上柱的震害往往发生在上下柱变截面处（上柱根部）和与吊车梁上翼缘连接的部位。为了避免排架柱在上述区段内产生剪切破坏并使排架柱在形成塑性铰后有足够的延性，这些区段内的箍筋应加密。按此构造配箍后，铰接排架柱在一般情况下可不进行受剪承载力计算。

根据排架结构的受力特点，对排架结构柱不需要考虑“强柱弱梁”措施和“强剪弱弯”措施。在设有工作平台等特殊情况下，斜截面受剪承载力可能对剪跨比较小的铰接排架柱起控制作用。此时，可按本规范公式（11.4.7）进行抗震受剪承载力计算。

11.5.3 震害调查表明，排架柱柱头损坏最多的是侧向变形受到限制的柱，如靠近生活间或披屋的柱，或有横隔墙的柱。这种情况改变了柱的侧移刚度，使柱头处于短柱的受力状态。由于该柱的侧移刚度大于相邻各柱，当受水平地震作用的屋盖发生整体侧移时，该柱实际上承受了比相邻各柱大得多的水平剪力，使柱顶产生剪切破坏。对屋架与柱顶连接节点进行的抗震性能的试验结果表明，不同的柱顶连接形式仅对节点的延性产生影响，不影响柱头本身的受剪承载力；柱顶预埋钢板的大小和其在柱顶的位置对柱头的水平承载力有一定影响。当预埋钢板长度与柱截面高度相等时，水平受剪承载力大约是柱顶预埋钢板长度为柱截面高度一半时的1.65倍。故在条文中规定了柱顶预埋钢板长度和直锚筋的要求。试验结果还表明，沿水平剪力方向的轴向力偏心距对受剪承载力亦有影响，要求不得大于 $h / 4$ 。当 $h / 6 \leqslant e_0 \leqslant h / 4$ 时，一般要求柱头配置四肢箍，并按不同的抗震等级，规定不同的体积配箍率，以此来满足受剪承载力要求。

11.5.4 不等高厂房支承低跨屋盖的柱牛腿（柱肩梁）亦是震害较重的部位之一，最常见的是支承低跨的牛腿（肩梁）被拉裂。试验结果与工程实践均证明，为了改善牛腿和肩梁抵抗水平地震作用的能力，可在其顶面钢垫板下设水平锚筋，直接承受并传递水平力。承受竖向力所需的纵向受拉钢筋和承受水平拉力的水平锚筋的截面面积，仍按公式（9.3.11）计算。其锚固长度及锚固构造仍按本规范第9.3节的规定取用，但其中应以受拉钢筋的抗震锚固长度 $l_{\mathrm{aE}}$ 代替 $l_{\mathrm{a}}$ 。

11.5.5 为加强柱牛腿预埋板的锚固，要把相当于承受水平拉力的纵向钢筋与预埋板焊连。

## 11.6 框架梁柱节点

11.6.1、11.6.2 02版规范规定对三、四级抗震等级的框架节点可不进行受剪承载力验算，仅需满足抗震构造措施的要求。根据近几年进行的框架结构的非线性动力反应分析结果以及对框架结构的震害调查表明，对于三级抗震等级的框架节点，仅满足抗震构造措施的要求略显不足。因此，本次修订增加了对三级抗震等级框架节点受剪承载力的验算要求，同时要求满足相应抗震构造措施。

对节点剪力增大系数作了部分调整，即将二级抗震等级的1.2调整为1.25，三级抗震等级节点需要进行抗震受剪承载力计算后，增大系数取为1.1。

11.6.3～11.6.6 节点截面的限制条件相当于其抗震受剪承载力的上限。这意味着当考虑了增大系数后的节点作用剪力超过其截面限制条件时，再增大箍筋已无法进一步有效提高节点的受剪承载力。

框架节点的受剪承载力由混凝土斜压杆和水平箍筋两部分受剪承载力组成，其中水平箍筋是通过其对节点区混凝土斜压杆的约束效应来增强节点受剪承载力的。

依据试验结果，节点核心区内混凝土斜压杆截面面积虽然可随柱端轴力的增加而稍有增加，使得在作用剪力较小时，柱轴压力的增大对防止节点的开裂和提高节点的抗震受剪承载力起一定的有利作用；但当节点作用剪力较大时，因核心区混凝土斜向压应力已经较高，轴压力的增大反而会使节点更早发生混凝土斜压型剪切破坏，从而削弱节点的抗震受剪承载力。02版规范考虑这一因素后已在9度设防烈度节点受剪承载力计算公式中取消了轴压力的有利影响。但为了不致使节点中箍筋用量增加过多，在除9度设防烈度以外的其他节点受剪承载力计算公式中，保留了轴力项的有利影响。这一做法与试验结果不符，只是一种权宜性的做法。

试验证明，当节点在两个正交方向有梁且在周边有现浇板时，梁和现浇板增加了对节点区混凝土的约束，从而可以在一定程度上提高节点的受剪承载力。但若两个方向的梁截面较小，或不是沿四周均有现浇板，则其约束作用就不明显。因此，规定在两个正交方向有梁，梁的宽度、高度都能满足一定要求，且有现浇板时，才可考虑梁与现浇板对节点的约束系数。对于梁截面较小或只沿一个方向有梁的中节点，或周边未被现浇板充分围绕的中节点，以及边节点、角节点等情况均不考虑梁对节点约束的有利影响。

根据国内试验结果，参考圆柱斜截面受剪承载力计算公式的建立模型，对圆柱截面框架节点提出了受剪承载力计算方法。

11.6.7 在本条规定中，对各类有抗震要求节点的构造措施作了以下调整：

1 对贯穿中间层中间节点梁筋直径与长度比值（相对直径）的限制条件，02规范主要是根据梁、柱配置 $335\mathrm{MPa}$ 级纵向钢筋的节点试验结果并参考国外规范的相关规定从不致给设计中选用梁筋直径造成过大限制的偏松角度制定的。为方便应用，原规定没有体现钢筋强度及混凝土强度对梁筋粘结性能的影响，仅限制了贯穿节点梁筋的相对直径。当梁柱纵筋采用 $400\mathrm{MPa}$ 级和 $500\mathrm{MPa}$ 级钢筋后，反复荷载作用下的节点试验表明，梁筋的粘结退化将明显提前、加重。为保证高烈度区罕遇地震作用下使用高强钢筋的节点中梁筋粘结性能不致过度退化，本次修订将9度设防烈度的各类框架和一级抗震等级框架结构中的梁柱节点中梁筋相对直径的限制条件作了略偏严格的调整。

2 近几年进行的框架结构非线性动力反应分析表明，顶层节点的延性需求通常比中间层节点偏小。框架震害结果也显示出顶层的震害一般比其他楼层的震害偏轻。为便于施工，在本次修订中，取消了原规范第11.6.7条第2款图11.6.7e中顶层端节点梁柱负弯矩钢筋在节点外侧搭接时柱筋在节点顶部向内水平弯折 $12d$ 的要求，改为梁柱负弯矩钢筋在节点外侧直线搭接。

11.6.8 本条对节点核心区的箍筋最大间距和最小直径作了规定。本次修订增加了对节点箍筋肢距的规定。同时，通过箍筋最小配箍特征值及最小体积配箍率以双控方式控制节点中的最低箍筋用量，以保证箍筋对核心区混凝土的最低约束作用和节点的基本抗震受剪承载力。

## 11.7 剪力墙及连梁

11.7.1 根据研究成果和地震震害经验，本条规定一级抗震等级剪力墙底部加强部位高度范围内各墙肢截面的弯矩设计值不再取用墙肢底部截面的组合弯矩设计值。由于从剪力墙底部截面向上的纵向受拉钢筋中高应力区向整个塑性铰区高度的扩展，也导致塑性铰区以上墙肢各截面的作用弯矩相应有所增大，故本条规定对底部加强部位以上墙肢各截面的组合弯矩设计值乘以1.2的增大系数。弯矩调整增大后，剪力设计值应相应提高。  
11.7.2 对于剪力墙肢底部截面同样需要考虑“强剪弱弯”的要求，即对其作用剪力设计值通过增强系数予以增大。对于9度设防烈度的剪力墙肢要求按底部截面纵向钢筋实际配置情况确定作用剪力的增大幅度，具体做法是用底部截面的“实配弯矩” $M_{\mathrm{wua}}$ 与该截面的组合弯矩设计值的比值与一个增强系数的乘积来增大作用剪力设计值。其中 $M_{\mathrm{wua}}$ 按材料强度的标准值及底部截面纵向钢筋实际布置的位置和数量计算。  
11.7.3 国内外剪力墙的受剪承载力试验结果表明，剪跨比 $\lambda$ 大于2.5时，大部分墙的受剪承载力上限接近于 $0.25f_{\mathrm{c}}bh_{0}$ ；在反复荷载作用下，其受剪承载力上限下降约 $20\%$ 。据此给出了抗震剪力墙肢的受剪承载力上限值。  
11.7.4 剪力墙的反复和单调加载受剪承载力对比试验表明，反复加载时的受剪承载力比单调加载时降低约 $15\% \sim 20\%$ 。因此，将非抗震受剪承载力计算公式中各个组成项均乘以降低系数0.8，作为抗震偏心受压剪力墙肢的斜截面受剪承载力计算公式。鉴于对高轴压力作用下的受剪承载力尚缺乏试验研究，公式中对轴压力的有利作用给予了必要的限制，即不超过 $0.2f_{\mathrm{c}}bh$ 。  
11.7.5 对偏心受拉剪力墙的受剪承载力未做过试验研究。本条根据其受力特征，参照一般偏心受拉构件的受剪性能规律及偏

心受压剪力墙的受剪承载力计算公式，给出了偏心受拉剪力墙的受剪承载力计算公式。

11.7.6 水平施工缝处的竖向钢筋配置数量需满足受剪要求。根据剪力墙水平缝剪摩擦理论以及对剪力墙施工缝滑移问题的试验研究，并参照国外有关规范的规定提出本条的要求。

11.7.7 剪力墙及筒体的洞口连梁因跨度通常不大，竖向荷载相对偏小，主要承受水平地震作用产生的弯矩和剪力。其中，弯矩作用的反弯点位于跨中，各截面所受的剪力基本相等。在地震反复作用下，连梁通常采用上、下纵向钢筋用量基本相等的配筋方式，在受弯承载力极限状态下，梁截面的受压区高度很小，如忽略截面中纵向构造钢筋的作用，正截面受弯承载力计算时截面的内力臂可近似取为截面有效高度 $h_0$ 与 $a_{\mathrm{s}}^{\prime}$ 的差值。在设置有斜筋的连梁中，受弯承载力中应考虑穿过连梁端截面顶部和底部的斜向钢筋在梁端截面中的水平分量的抗弯作用。

11.7.8 为了实现强剪弱弯，使连梁具有一定的延性，对于普通配筋连梁给出了连梁剪力设计值的增大系数。对于配置斜筋的连梁，由于斜筋的水平分量会提高梁的抗弯能力，而竖向分量会提高梁的抗剪能力，因此对配置斜筋的连梁，不能通过增加斜筋数量单纯提高梁的抗剪能力，形成强剪弱弯。考虑到满足本规范第11.7.10条规定的连梁已具有必要的延性，故对这几种配置斜筋连梁的剪力增大系数。可取为1.0。

11.7.9～11.7.11 02版规范缺少对跨高比小于2.5的剪力墙连梁抗震受剪承载力设计的具体规定。目前在进行小跨高比剪力墙连梁的抗震设计中，为防止连梁过早发生剪切破坏，通常在进行结构内力分析时，采用较大幅度地折减连梁的刚度以降低连梁的作用剪力。近年来对混凝土剪力墙结构的非线性动力反应分析以及对小跨高比连梁的抗震受剪性能试验表明，较大幅度人为折减连梁刚度的做法将导致地震作用下连梁过早屈服，延性需求增大，并且仍不能避免发生延性不足的剪切破坏。国内外进行的连梁抗震受剪性能试验表明，通过改变小跨高比连梁的配筋方式，可在不降低或有限降低连梁相对作用剪力（即不折减或有限折减连梁刚度）的条件下提高连梁的延性，使该类连梁发生剪切破坏时，其延性能力能够达到地震作用时剪力墙对连梁的延性需求。在对试验结果及相关成果进行分析研究的基础上，本次规范修订补充了跨高比小于2.5的连梁的抗震受剪设计规定。

跨高比小于2.5时的连梁抗震受剪试验结果表明，采取不同的配筋方式，连梁达到所需延性时能承受的最大剪压比是不同的。本次修订增加了跨高比小于2.5适用于两个剪压比水平的3种不同配筋形式连梁各自的配筋计算公式和构造措施。其中配置普通箍筋连梁的设计规定是参考我国现行行业标准《高层建筑混凝土结构技术规程》JGJ3的相关规定和国内外的试验结果得出的；交叉斜筋配筋连梁的设计规定是根据近年来国内外试验结果及分析得出的；集中对角斜筋配筋连梁和对角暗撑配筋连梁是参考美国ACI318-08规范的相关规定和国内外进行的试验结果给出的。国内外各种配筋形式连梁的试验结果表明，发生破坏时连梁位移延性指标，能够达到非线性地震反应分析时结构对连梁的延性需求，设计时可根据连梁的适应条件以及连梁宽度等要求选择相应的配筋形式和设计方法。

11.7.12 为保证剪力墙的承载力和侧向（平面外）稳定要求，给出了各种结构体系剪力墙肢截面厚度的规定。与02版规范相比，本次修订根据近年来的工程经验对各类结构中剪力墙的最小厚度规定作了进一步的细化和局部调整。

因端部无端柱或翼墙的剪力墙与端部有端柱或翼墙的剪力墙相比，其正截面受力性能、变形能力以及端部侧向稳定性能均有一定降低。试验表明，极限位移将减小一半左右，耗能能力将降低 $20\%$ 左右。故适当加大了一、二级抗震等级墙端无端柱或翼墙的剪力墙的最小墙厚。

本次修订，对剪力墙最小厚度除具体尺寸要求外，还给出了用层高或无支长度的分数表示的厚度要求。其中，无支长度是指墙肢沿水平方向上无支撑约束的最大长度。

11.7.13 为了提高剪力墙侧向稳定和受弯承载力，规定了剪力墙厚度大于 $140\mathrm{mm}$ 时，应配置双排或多排钢筋。  
11.7.14 根据试验研究和设计经验，并参考国外有关规范的规定，按不同的结构体系和不同的抗震等级规定了水平和竖向分布钢筋的最小配筋率的限值。

美国ACI318规定，当抗震结构墙的设计剪力小于 $A_{\mathrm{cv}}\sqrt{f_{\mathrm{c}}^{\prime}} (A_{\mathrm{cv}}$ 为腹板截面面积， $f_{\mathrm{c}}^{\prime}$ 为混凝土的规定抗压强度，该设计剪力对应的剪压比小于0.02）时，腹板的竖向分布钢筋允许降到同非抗震的要求。因此，本次修订，四级抗震墙的剪压比低于上述数值时，竖向分布筋允许按不小于 $0.15\%$ 控制。

11.7.15 给出了剪力墙分布钢筋最大间距、最大直径和最小直径的规定。

11.7.16 \~ 11.7.19 剪力墙肢和筒壁墙肢的底部在罕遇地震作用下有可能进入屈服后变形状态。该部位也是防止剪力墙结构、框架-剪力墙结构和筒体结构在罕遇地震作用下发生倒塌的关键部位。为了保证该部位的抗震延性能力和塑性耗能能力，通常采用的抗震构造措施包括：（1）对一、二、三级抗震等级的剪力墙肢和筒壁墙肢的轴压比进行限制；（2）对一、二、三级抗震等级的剪力墙肢和筒壁墙肢，当底部轴压比超过一定限值后，在墙肢或筒壁墙肢两侧设置约束边缘构件，同时对约束边缘构件中纵向钢筋的最低配置数量以及约束边缘构件范围内箍筋的最低配置数量作出限制。

设计中应注意，表11.7.16中的轴压比限值是一、二、三级抗震等级的剪力墙肢和筒壁墙肢应满足的基本要求。而表11.7.17中的“最大轴压比”则是在剪力墙肢和筒壁墙肢底部设置约束边缘构件的必要条件。

对剪力墙肢和筒壁墙肢底部约束边缘构件中纵向钢筋最低数量作出规定，除了为保证剪力墙肢和筒壁墙肢底部所需的延性和塑性耗能能力之外，也是为了对剪力墙肢和筒壁墙肢底部的抗弯能力作必要的加强，以便在联肢剪力墙和联肢筒壁墙肢中使塑性铰首先在各层洞口连梁中形成，而使剪力墙肢和筒壁墙肢底部的塑性较推迟形成。

本次修订提高了三级抗震等级剪力墙的设计要求。

## 11.8 预应力混凝土结构构件

11.8.1 多年来抗震性能研究以及震害调查证明，预应力混凝土结构只要设计得当，重视概念设计，采用预应力筋和普通钢筋混合配筋的方式、设计为在活荷载作用下允许出现裂缝的部分预应力混凝土，采取保证延性的措施，构造合理，仍可获得较好的抗震性能。考虑到9度设防烈度地区地震反应强烈，对预应力混凝土结构的使用应慎重对待。故当9度设防烈度地区需要采用预应力混凝土结构时，应专门进行试验或分析研究，采取保证结构具有必要延性的有效措施。

11.8.3 研究表明，预应力混凝土框架结构在弹性阶段阻尼比约为0.03，当出现裂缝后，在弹塑性阶段可取与钢筋混凝土相同的阻尼比0.05；在框架-剪力墙、框架-核心筒或板柱-剪力墙结构中，对仅采用预应力混凝土梁或平板的情况，其阻尼比仍应取0.05进行抗震设计。

预应力混凝土结构构件的地震作用效应和其他荷载效应的基本组合主要按照现行国家标准《建筑抗震设计规范》GB50011的有关规定确定，并加入了预应力作用效应项，预应力作用分项系数是参考国内外有关规范作出规定的。

由于预应力对节点的侧向约束作用，使节点混凝土处于双向受压状态，不仅可以提高节点的开裂荷载，也可提高节点的受剪承载力。国内试验资料表明，在考虑反复荷载使有效预应力降低后，可取预应力作用的承剪力 $V_{\mathrm{p}} = 0.4N_{\mathrm{pe}}$ ，式中 $N_{\mathrm{pe}}$ 为作用在节点核心区预应力筋的总有效预加力。

11.8.4 框架梁是框架结构的主要承重构件之一，应保证其必要的承载力和延性。

试验研究表明，为保证预应力混凝土框架梁的延性要求，应对梁的混凝土截面相对受压区高度作一定的限制。当允许配置受压钢筋平衡部分纵向受拉钢筋以减小混凝土受压区高度时，考虑到截面受拉区配筋过多会引起梁端截面中较大的剪力，以及钢筋拥挤不方便施工的原因，故对纵向受拉钢筋的配筋率作出不宜大于 $2.5\%$ 的限制。

采用有粘结预应力筋和普通钢筋混合配筋的部分预应力混凝土是提高结构抗震耗能能力的有效途径之一。但预应力筋的拉力与预应力筋及普通钢筋拉力之和的比值要结合工程具体条件，全面考虑使用阶段和抗震性能两方面要求。从使用阶段看，该比值大一些好；从抗震角度，其值不宜过大。为使梁的抗震性能与使用性能较为协调，按工程经验和试验研究该比值不宜大于0.75。本规范公式（11.8.4）对普通钢筋数量的要求，是按该限值并考虑预应力筋及普通钢筋重心离截面受压区边缘纤维距离 $h_{\mathrm{p}}$ 、 $h_{\mathrm{s}}$ 的影响得出的。本条要求是在相对受压区高度、配箍率、钢筋面积 $A_{\mathrm{s}}$ 、 $A_{\mathrm{s}}^{\prime}$ 等得到满足的情况下得出的。

梁端箍筋加密区内，底部纵向普通钢筋和顶部纵向受力钢筋的截面面积应符合一定的比例，其理由及规定同钢筋混凝土框架。

考虑地震作用组合的预应力混凝土框架柱，可等效为承受预应力作用的非预应力偏心受压构件，在计算中将预应力作用按总有效预加力表示，并乘以预应力分项系数1.2，故预应力作用引起的轴压力设计值为 $1.2N_{\mathrm{pe}}$ 。

对于承受较大弯矩而轴向压力较小的框架顶层边柱，可以按预应力混凝土梁设计，采用非对称配筋的预应力混凝土柱，弯矩较大截面的受拉一侧采用预应力筋和普通钢筋混合配筋，另一侧仅配普通钢筋，并应符合一定的配筋构造要求。

## 11.9 板柱节点

11.9.2 关于柱帽可否在地震区应用，国外有试验及分析研究认为，若抵抗竖向冲切荷载设计的柱帽较小，在地震荷载作用

下，较大的不平衡弯矩将在柱帽附近产生反向的冲切裂缝。因此，按竖向冲切荷载设计的小柱帽或平托板不宜在地震区采用。按柱纵向钢筋直径16倍控制板厚是为了保证板柱节点的抗弯刚度。本规范给出了平托板或柱帽按抗震设计的边长及板厚要求。  
11.9.3、11.9.4 根据分析研究及工程实践经验，对一级、二级和三级抗震等级板柱节点，分别给出由地震作用组合所产生不平衡弯矩的增大系数，以及板柱节点配置抗冲切钢筋，如箍筋、抗剪栓钉等受冲切承载力计算方法。对板柱-剪力墙结构，除在板柱节点处的板中配置抗冲切钢筋外，也可采用增加板厚、增加结构侧向刚度来减小层间位移角等措施，以避免板柱节点发生冲切破坏。  
11.9.5、11.9.6 强调在板柱的柱上板带中宜设置暗梁，并给出暗梁的配筋构造要求。为了有效地传递不平衡弯矩，板柱节点除满足受冲切承载力要求外，其连接构造亦十分重要，设计中应给予充分重视。

公式（11.9.6）是为了防止在极限状态下楼板塑性变形充分发育时从柱上脱落，要求两个方向贯通柱截面的后张预应力筋及板底普通钢筋受拉承载力之和不小于该层柱承担的楼板重力荷载代表值作用下的柱轴压力设计值。对于边柱和角柱，贯通钢筋在柱截面对边弯折锚固时，在计算中应只取其截面面积的一半。

## 附录A 钢筋的公称直径、公称截面面积及理论重量

表A.0.1 普通钢筋和预应力螺纹钢筋的公称直径是指与其公称截面面积相等的圆的直径。光面钢筋的公称截面面积与承载受力面积相同；而带肋钢筋承载受力的截面面积小于按理论重量计算的截面面积，基圆面积率约为0.94。而预应力螺纹钢筋的有关数值也不完全对应，故在表中以括号及注另行表达。必要时，尚应考虑基圆面积率的影响。

表A.0.2 本规范将钢绞线外接圆直径称作公称直径；而公称截面面积即现行国家标准《预应力混凝土用钢绞线》GB/T5224中的“参考截面面积”。由于捻绞松紧程度的不同，其值可能有波动，工程应用时如果有必要，可以根据实测确定。

表A.0.3 钢丝的公称直径、公称截面面积及理论重量之间的关系与普通钢筋相似，但基圆面积率较大，约为0.97。

## 附录B 近似计算偏压构件侧移二阶效应的增大系数法

B.0.1 根据本规范第5.3.4条的规定，必要时，也可以采用本附录给出的增大系数法来考虑各类结构中的 $P - \Delta$ 效应。根据结构中二阶效应的基本规律， $P - \Delta$ 效应只会增大由引起结构侧移的荷载或作用所产生的构件内力，而不增大由不引起结构侧移的荷载（例如较为对称结构上作用的对称竖向荷载）所产生的构件内力。因此，在计算 $P - \Delta$ 效应增大后的杆件弯矩时，公式(B.0.1-1)中的 $\eta_{\mathrm{s}}$ 应只乘 $M_{\mathrm{s}}$ 。  
因 $P - \Delta$ 效应既增大竖向构件中引起结构侧移的弯矩，同时也增大水平构件中引起结构侧移的弯矩，因此公式（B.0.1-1）同样适用于梁端控制截面的弯矩计算。另外，根据本规范第11.4.1条的规定，抗震框架各节点处柱端弯矩之和 $\Sigma M_{\mathrm{c}}$ 应根据同一节点处的梁端弯矩之和 $\Sigma M_{\mathrm{b}}$ 进行增大，因此，按公式（B.0.1-1）用 $\eta_{s}$ 增大梁端引起结构侧移的弯矩，也能使 $P - \Delta$ 效应的影响在 $\Sigma M_{\mathrm{b}}$ 和增大后的 $\Sigma M_{\mathrm{c}}$ 中保留下来。  
B.0.2 本条对框架结构的 $\eta_{\mathrm{s}}$ 采用层增大系数法计算，各楼层计算出的 $\eta_{\mathrm{s}}$ 分别适用于该楼层的所有柱段。该方法直接引自《高层建筑混凝土结构技术规程》JGJ3-2002。当用 $\eta_{\mathrm{s}}$ 按公式（B.0.1-1）增大柱端及梁端弯矩时，公式（B.0.2）中的楼层侧向刚度 $D$ 应按第B.0.5条给出的构件折减刚度计算。  
B.0.3 剪力墙结构、框架-剪力墙结构和筒体结构中的 $\eta_{\mathrm{s}}$ 用整体增大系数法计算。用该方法算得的 $\eta_{\mathrm{s}}$ 适用于该结构全部的竖向构件。该方法直接引自《高层建筑混凝土结构技术规程》JGJ3-2002。当用 $\eta_{\mathrm{s}}$ 按公式（B.0.1-1）增大柱端、墙肢端部和梁端弯矩时，应采用按第B.0.5条给出的构件折减刚度计算

公式（B.0.3）中的等效竖向悬臂受弯构件的弯曲刚度 $E_{\mathrm{c}}J_{\mathrm{d}}$ 。

B.0.4 排架结构，特别是工业厂房排架结构的荷载作用复杂，其二阶效应规律有待详细探讨。到目前为止国内已完成的分析研究工作尚不足以提出更为合理的考虑二阶效应的设计方法，故继续沿用02版规范中的 $\eta - l_{0}$ 法考虑排架结构的 $P - \Delta$ 效应。其中，就工业厂房排架结构而言，除屋盖重力荷载外的其他各项荷载都将使排架产生侧移，同时也为了计算方便，故在该方法中采用将增大系数 $\eta_{\mathrm{s}}$ 统乘排架柱各截面组合弯矩的近似做法，即取 $M = \eta_{\mathrm{s}}(M_{\mathrm{ns}} + M_{\mathrm{s}}) = \eta_{\mathrm{s}}M_{0}$ 。另外，在排架结构所用的 $\eta_{\mathrm{s}}$ 计算公式中考虑到：（1）目前所用钢材的强度水平普遍有所提高；（2）引起排架柱各截面弯矩的各项荷载中，大部分均属短期作用，故不再考虑引起极限曲率增长的长期作用影响系数；故将02版规范 $\eta$ 公式中的1/1400改为1/1500。基于与第6.2.4条相同的理由，取消了02版规范 $\eta$ 公式中的系数 $\zeta_{2}$ 。

B.0.5 细长钢筋混凝土偏心压杆考虑二阶效应影响的受力状态大致对应于受拉钢筋屈服后不久的非弹性受力状态。因此，在考虑二阶效应的结构分析中，结构内各类构件的受力状态也应与此相呼应。钢筋混凝土结构在这类受力状态下由于受拉区开裂以及其他非弹性性能的发展，从而导致构件截面弯曲刚度降低。由于各类构件沿长度方向各截面所受弯矩的大小不同，非弹性性能的发展特征也各有不同，这导致了构件弯曲刚度的降低规律较为复杂。为了便于工程应用，通常是通过考虑非弹性性能的结构分析，并参考试验结果，按结构非弹性侧向位移相等的原则，给出按构件类型的统一当量刚度折减系数（弹性刚度中的截面惯性矩仍按不考虑钢筋的混凝土毛截面计算）。本条给出的刚度折减系数是以我国完成的结构及构件非弹性性能模拟分析结果和试验结果为依据的，与国外规范给出的相应数值相近。

## 附录C 钢筋、混凝土本构关系与混凝土多轴强度准则

本附录的内容与原规范基本相同，仅在混凝土一维本构关系中引入了损伤概念，并新增了混凝土的二维本构关系以及钢筋-混凝土之间的粘结-滑移本构关系。

本附录用于混凝土结构的弹塑性分析和结构的承载力验算。

## C.1 钢筋本构关系

C.1.1 钢筋强度的平均值主要用于弹塑性分析时的本构关系，宜实测确定。本条文给出了基于统计的建议值。在89规范和02规范，钢筋强度参数采用的都是20世纪80年代的统计数据，当时统计的主要对象是HPB235、HRB335钢筋，表1中为上述钢筋强度的变异系数。 $2008\sim 2010$ 年对全国HRB335、HRB400和HRB500钢筋强度参数进行了统计分析，与20世纪80年代的统计结果相比，钢筋强度的变异系数略有减小，但考虑新统计数据有限，且缺少HRBF，RRB和HRB-E、HRBF-E系列钢筋的统计数据，本规范可参考表1的数值确定。

表 1 热轧带肋钢筋强度的变异系数 ${\delta }_{\mathrm{s}}\left( \% \right)$

<table><tr><td>强度等级</td><td>HPB235</td><td>HRB335</td></tr><tr><td>δs°</td><td>8.95</td><td>7.43</td></tr></table>

C.1.2 钢筋单调加载的应力-应变本构关系曲线采用由双折线段或三折线组成，在没有实验数据时，可根据本规范第4.2.4条取 $\varepsilon_{\mathrm{u}} = \delta_{\mathrm{gt}}$ 。  
C.1.3 新增了钢筋在反复荷载作用下的本构关系曲线，建议钢筋卸载曲线为直线，并给出了钢筋反向再加载曲线的表达式。

## C.2 混凝土本构关系

C.2.1 混凝土强度的平均值主要用于弹塑性分析时的本构关系，宜实测确定。本条给出了基于统计的建议值。在89规范和02规范中，混凝土强度参数采用的都是20世纪80年代的统计数据，表2中数值为20世纪80年代以现场搅拌为主的混凝土的变异系数。目前全国普遍采用的都是商品混凝土。 $2008\sim 2010$ 年对全国商品混凝土参数进行了统计，结果表明，与20世纪80年代统计的现场搅拌混凝土相比，目前普遍采用的商品混凝土的变异系数略有减小，但因统计数据有限，本规范可参考表2中的数值采用。

表 2 混凝土强度的变异系数 ${\delta }_{\mathrm{c}}\left( \% \right)$

<table><tr><td>强度等级</td><td>C15</td><td>C20</td><td>C25</td><td>C30</td><td>C35</td><td>C40</td><td>C45</td><td>C50</td><td>C60</td></tr><tr><td>δc</td><td>23.3</td><td>20.6</td><td>18.9</td><td>17.2</td><td>16.4</td><td>15.6</td><td>15.6</td><td>14.9</td><td>14.1</td></tr></table>

C.2.2 现有混凝土的强度和应力-应变本构关系大都是基于正常环境下的短期试验结果。若结构混凝土的材料种类、环境和受力条件等与标准试验条件相差悬殊，则其强度和本构关系都将发生不同程度的变化。例如，采用轻混凝土或重混凝土、全级配或大骨料的大体积混凝土、龄期变化、高温、截面非均匀受力、荷载长期持续作用、快速加载或冲击荷载作用等情况，均应自行试验测定，或参考有关文献作相应的修正。  
C.2.3 混凝土单轴受拉的本构关系，原则上采用02版规范附录C的基本表达式与建议参数。根据近期相关的研究工作，给出了与之等效的损伤本构关系表述，以便与二维本构关系相协调。

修订后的混凝土单轴受拉应力-应变曲线分作上升段和下降段，二者在峰值点处连续。在原规范基础上引入了混凝土单轴受拉损伤参数。与原规范附录相似，曲线方程中引入形状参数，可适合不同强度等级混凝土的曲线形状变化。

表 C. 2.3 中的参数按以下公式计算取值：

$$
\varepsilon_ {\mathrm {t}, \mathrm {r}} = f _ {\mathrm {t}, \mathrm {r}} ^ {0. 5 4} \times 6 5 \times 1 0 ^ {- 6}
$$

$$
\alpha_ {t} = 0. 3 1 2 f _ {t, r} ^ {2}
$$

C.2.4 混凝土单轴受压本构关系，对原规范的上升段进行了修订，下降段在本质上与原规范表达式等价。为与二维本构关系相一致，根据近期相关的研究工作在表述形式上作了调整。

修订后的混凝土单轴受压应力-应变曲线也分为上升段和下降段，二者在峰值点处连续。表C.2.4相应的参数计算式如下：

$$
\varepsilon_ {\mathrm {c}, \mathrm {r}} = (7 0 0 + 1 7 2 \sqrt {f _ {\mathrm {c}}}) \times 1 0 ^ {- 6}
$$

$$
\alpha_ {\mathrm {c}} = 0. 1 5 7 f _ {\mathrm {c}} ^ {0. 7 8 5} - 0. 9 0 5
$$

$$
\frac {\varepsilon_ {\mathrm {c u}}}{\varepsilon_ {\mathrm {c , r}}} = \frac {1}{2 \alpha_ {\mathrm {c}}} \left(1 + 2 \alpha_ {\mathrm {c}} + \sqrt {1 + 4 \alpha_ {\mathrm {c}}}\right)
$$

钢筋混凝土结构中混凝土常受到横向和纵向应变梯度、箍筋约束作用、纵筋变形等因素的影响，其应力-应变关系与混凝土棱柱体轴心受压试验结果有差别。可根据构件或结构的力学性能试验结果对混凝土的抗压强度代表值（ $f_{\mathrm{c,r}}$ ）、峰值压应变（ $\varepsilon_{\mathrm{c,r}}$ ）以及曲线形状参数（ $\alpha_{\mathrm{c}}$ ）作适当修正。

C.2.5 新增了受压混凝土在重复荷载作用下的应力-应变本构曲线，以反映混凝土滞回、刚度退化及强度退化的特性。为简化表述，卸载段应力路径采用直线表达方式。  
C.2.6 根据近期相关的研究工作，给出了混凝土二维本构关系的表达式，以为混凝土非线性有限元分析提供依据。该本构关系包括了卸载本构方程，实现了一维卸载的残余应变与二维卸载残余应变计算的统一。

## C.3 钢筋-混凝土粘结滑移本构关系

修订规范新增了钢筋与混凝土的粘结应力-滑移本构关系，为结构大变形时进行更精确的分析提供了界面的粘结-滑移参数。钢筋与混凝土之间的粘结应力-滑移本构关系适用范围与第C.1节、第C.2节相同。

建议的带肋钢筋与混凝土之间的粘结滑移本构关系是通过大量试验量测，经统计分析后提出的一般形式。影响粘结-滑移本构关系的因素很多，如混凝土的强度、级配，锚固钢筋的直径、强度、变形指标、外形参数，箍筋配置，侧向压力等都会影响粘结-滑移本构关系。因此，在条件许可的情况下，建议通过试验测定表达式中的参数。

## C.4 混凝土强度准则

C.4.1 当以应力设计方式采用多轴强度准则进行承载能力极限状态计算时，混凝土强度指标应以相对值形式表达，且可根据需要，对承载力计算取相对的设计值；对防连续倒塌计算取相对的标准值。

C.4.2 混凝土的二轴强度包络图为由4条曲线连成的封闭曲线（图C.4.2），图中每条曲线中应力符号均遵循“受拉为负、受压为正”的原则，根据其对应象限确定。根据相关的研究，给出了混凝土二维强度准则的分区表达式，这些表达式原则上也可以由前述混凝土本构关系给出。

为方便应用，二轴强度还可以根据表C.4.2-1～表C.4.2-3所列的数值内插取值。

C.4.3 混凝土的三轴受拉应力状态在实际结构中极其罕见，试验数据也极少。取 $f_{3} = 0.9f_{\mathrm{c,r}}$ ，约为试验平均值。

混凝土三轴抗压强度（ $f_{1}$ ，图C.4.3-2）的取值显著低于试验值，且略低于一些国外设计规范规定的值。本规范给出了最高强度（ $5f_{\mathrm{c}}$ ）的限制，用于承载力验算可确保结构安全。混凝土的三轴抗压强度可按照表C.4.3-2取值，也可以按照下列公式计算：

$$
\frac {\text {一} f _ {1}}{f _ {\mathrm {c , r}}} = 1.   2 + 3 3 \left(\frac {\sigma_ {1}}{\sigma_ {3}}\right) ^ {1.   8}
$$

## 附录D 素混凝土结构构件设计

本附录的内容与02版规范附录A相同，对素混凝土结构构件的计算和构造作出了规定。

## 附录E 任意截面、圆形及环形

## 构件正截面承载力计算

## E.0.1 本条给出了任意截面任意配筋的构件正截面承载力计算的一般公式。

随着计算机的普遍使用，对任意截面、外力和配筋的构件，正截面承载力的一般计算方法，可按本规范第6.2.1条的基本假定，通过数值积分方法进行迭代计算。在计算各单元的应变时，通常应通过混凝土极限压应变为 $\varepsilon_{\mathrm{cu}}$ 的受压区顶点作一条与中和轴平行的直线；在某些情况下，尚应通过最外排纵向受拉钢筋极限拉应变0.01为顶点作一条与中和轴平行的直线，然后再作一条与中和轴垂直的直线，以此直线作为基准线按平截面假定确定各单元的应变及相应的应力。

在建立本条公式时，为使公式的形式简单，坐标原点取在截面重心处；在具体进行计算或编制计算程序时，可根据计算的需要，选择合适的坐标系。

## E.0.3、E.0.4 环形及圆形截面偏心受压构件正截面承载力计算。

均匀配筋的环形、圆形截面的偏心受压构件，其正截面承载力计算可采用第6.2.1条的基本假定列出平衡方程进行计算，但计算过于繁琐，不便于设计应用。公式（E.0.3-1）～公式(E.0.3-6）及公式（E.0.4-1）～公式（E.0.4-4）是将沿截面梯形应力分布的受压及受拉钢筋应力简化为等效矩形应力图，其相对钢筋面积分别为 $\alpha$ 及 $\alpha_{\mathrm{t}}$ ，在计算时，不需判断大小偏心情况，简化公式与精确解误差不大。对环形截面，当 $\alpha$ 较小时实际受压区为环内弓形面积，简化公式可能会低估了截面承载力，此时可按圆形截面公式计算。

# 附录F 板柱节点计算用等效集中反力设计值

F.0.1 在垂直荷载、水平荷载作用下，板柱结构节点传递不平衡弯矩时，其等效集中反力设计值由两部分组成：

1 由柱所承受的轴向压力设计值减去柱顶冲切破坏锥体范围内板所承受的荷载设计值，即 $F_{l}$  
2 由节点受剪传递不平衡弯矩而在临界截面上产生的最大剪应力经折算而得的附加集中反力设计值，即 $\tau_{\mathrm{max}}u_{\mathrm{m}}h_{0}$ 。

本条的公式（F.0.1-1）、公式（F.0.1-3）、公式（F.0.1-5）就是根据上述方法给出的。

竖向荷载、水平荷载引起临界截面周长重心处的不平衡弯矩，可由柱截面重心处的不平衡弯矩与 $F_{l}$ 对临界截面周长重心轴取矩之和确定。本条的公式（F.0.1-2）、公式（F.0.1-4）就是按此原则给出的；在应用上述公式中应注意两个弯矩的作用方向，当两者相同时，应取加号，当两者相反时，应取减号。

F.0.2、F.0.3 条文中提供了图 F.0.1 所示的中柱、边柱和角柱处临界截面的几何参数计算公式。这些参数是按行业标准《无粘结预应力混凝土结构技术规程》JGJ 92—93 的规定给出的，其中对类似惯性矩的计算公式中，忽略了 $h_0^3$ 项的影响，即在公式（F.0.2-1）、公式（F.0.2-5）中略去了 $a_{\mathrm{t}}h_0^3 /6$ 项；在公式(F.0.2-10)、公式（F.0.2-14）中略去了 $a_{\mathrm{t}}h_0^3 /12$ 项，这表示忽略了临界截面上水平剪应力的作用，对通常的板柱结构的板厚而言，这样近似处理是可以的。

F.0.4 当边柱、角柱部位有悬臂板时，在受冲切承载力计算中，可能是按图 F.0.1 所示的临界截面周长，也可能是如中柱的冲切破坏而形成的临界截面周长，应通过计算比较，以取其不利者作为设计计算的依据。

## 附录G 深受弯构件

根据分析及试验结果，国内外均将跨高比小于2的简支梁及跨高比小于2.5的连续梁视为深梁；而跨高比小于5的梁统称为深受弯构件（短梁）。其受力性能与一般梁有一定区别，故单列附录加以区别，作出专门的规定。

G.0.1 对于深梁的内力分析，简支深梁与一般梁相同，但连续深梁的内力值及其沿跨度的分布规律与一般连续梁不同。其跨中正弯矩比一般连续梁偏大，支座负弯矩偏小，且随跨高比和跨数而变化。在工程设计中，连续深梁的内力应由二维弹性分析确定，且不宜考虑内力重分布。具体内力值可采用弹性有限元方法或查阅根据二维弹性分析结果制作的连续深梁的内力表格确定。  
G.0.2 深受弯构件的正截面受弯承载力计算采用内力臂表达式，该式在 $l_0 / h = 5.0$ 时能与一般梁计算公式衔接。试验表明，水平分布筋对受弯承载力的作用约占 $10\% \sim 30\%$ 。故在正截面计算公式中忽略了这部分钢筋的作用。这样处理偏安全。  
G.0.3 本条给出了适用于 $l_0 / h < 5.0$ 的全部深受弯构件的受剪截面控制条件。该条件在 $l_0 / h = 5$ 时与一般受弯构件受剪截面控制条件相衔接。  
G.0.4 在深受弯构件受剪承载力计算公式中，竖向钢筋受剪承载力计算项的系数，根据第6.3.4条的修改由1.25调整为1.0。

此外，公式中混凝土项反映了随 $l_{0} / h$ 的减小，剪切破坏模式由剪压型向斜压型过渡，混凝土项在受剪承载力中所占的比例增大。而竖向分布筋和水平分布筋项则分别反映了从 $l_{0} / h = 5.0$ 时只有竖向分布筋（箍筋）参与受剪，过渡到 $l_{0} / h$ 较小时只有水平分布筋能发挥有限受剪作用的变化规律。在 $l_{0} / h = 5.0$ 时，该式与一般梁受剪承载力计算公式相衔接。

在主要承受集中荷载的深受弯构件的受剪承载力计算公式中，含有跨高比 $l_0 / h$ 和计算剪跨比 $\lambda$ 两个参数。对于 $l_0 / h \leqslant 2.0$ 的深梁，统一取 $\lambda = 0.25$ ；而 $l_0 / h \geqslant 5.0$ 的一般受弯构件的剪跨比上、下限值则分别为3.0、1.5。为了使深梁、短梁、一般梁的受剪承载力计算公式连续过渡，本条给出了深受弯构在 $2.0 < l_0 / h < 5.0$ 时 $\lambda$ 上、下限值的线性过渡规律。

应注意的是，由于深梁中水平及竖向分布钢筋对受剪承载力的作用有限，当深梁受剪承载力不足时，应主要通过调整截面尺寸或提高混凝土强度等级来满足受剪承载力要求。

G.0.5 试验表明，随着跨高比的减小，深梁斜截面抗裂能力有一定提高。为了简化计算，本条给出了防止深梁出现斜裂缝的验算条件，这是按试验结果偏下限给出的，并作了合理的放宽。当满足本条公式的要求时，可不再进行受剪承载力计算。  
G.0.6 深梁支座的支承面和深梁顶集中荷载作用面的混凝土都有发生局部受压破坏的可能性，应进行局部受压承载力验算，在必要时还应配置间接钢筋。按本规范第G.0.7条的规定，将支承深梁的柱伸到深梁顶部能够有效地降低支座传力面发生局部受压破坏的可能性。  
G.0.7 为了保证深梁平面外的稳定性，本条对深梁的高厚比 $(h / b)$ 或跨厚比 $(l_0 / b)$ 作了限制。此外，简支深梁在顶部、连续深梁在顶部和底部应尽可能与其他水平刚度较大的构件（如楼盖）相连接，以进一步加强其平面外稳定性。  
G.0.8 在弹性受力阶段，连续深梁支座截面中的正应力分布规律随深梁的跨高比变化，由此确定深梁的配筋分布。

当 $l_0 / h > 1.5$ 时，支座截面受压区约在梁底以上 $0.2h$ 的高度范围内，再向上为拉应力区，最大拉应力位于梁顶；随着 $l_0 / h$ 的减小，最大拉应力下移；到 $l_0 / h = 1.0$ 时，较大拉应力位于从梁底算起 $0.2h \sim 0.6h$ 的范围内，梁顶拉应力相对偏小。达到承载力极限状态时，支座截面因开裂导致的应力重分布使深梁支座截面上部钢筋拉力增大。

本条以图示给出了支座截面负弯矩受拉钢筋沿截面高度的分区布置规定，比较符合正常使用极限状态支座截面的受力特点。水平钢筋数量的这种分区布置规定，虽未充分反映承载力极限状态下的受力特点，但更有利于正常使用极限状态下支座截面的裂缝控制，同时也不影响深梁在承载力极限状态下的安全性。

本条保留了从梁底算起 $0.2h \sim 0.6h$ 范围内水平钢筋最低用量的控制条件，以减少支座截面在这一高度范围内过早开裂的可能性。

G.0.9 深梁在垂直裂缝以及斜裂缝出现后将形成拉杆拱的传力机制，此时下部受拉钢筋直到支座附近仍拉力较大，应在支座中妥善锚固。鉴于在“拱肋”压力的协同作用下，钢筋锚固端的竖向弯钩很可能引起深梁支座区沿深梁中面的劈裂，故钢筋锚固端的弯折建议改为平放，并按弯折 $180^{\circ}$ 的方式锚固。  
G.0.10 试验表明，当仅配有两层钢筋网时，如果网与网之间未设拉筋，由于钢筋网在深梁平面外的变形未受到专门约束，当拉杆拱拱肋内斜向压力较大时，有可能发生沿深梁中面劈开的侧向劈裂型斜压破坏。故应在双排钢筋网之间配置拉筋。而且，在本规范图 G.0.8-1 和图 G.0.8-2 深梁支座附近由虚线标示的范围内应适当增配拉筋。  
G.0.11 深梁下部作用有集中荷载或均布荷载时，吊筋的受拉能力不宜充分利用，其目的是为了控制悬吊作用引起的裂缝宽度。当作用在深梁下部的集中荷载的计算剪跨比 $\lambda > 0.7$ 时，按第9.2.11条规定设置的吊筋和按第G.0.12条规定设置的竖向分布钢筋仍不能完全防止斜拉型剪切破坏的发生，故应在剪跨内适度增大竖向分布钢筋的数量。  
G.0.12 深梁的水平和竖向分布钢筋对受剪承载力所起的作用虽然有限，但能限制斜裂缝的开展。当分布钢筋采用较小直径和较小间距时，这种作用就越发明显。此外，分布钢筋对控制深梁中温度、收缩裂缝的出现也起作用。本条给出的分布钢筋最小配

筋率是构造要求的最低数量，设计者应根据具体情况合理选择分布筋的配置数量。

G.0.13 本条给出了对介于深梁和浅梁之间的“短梁”的一般性构造规定。

## 附录H 无支撑叠合梁板

H.0.1 本条给出“二阶段受力叠合受弯构件”在叠合层混凝土达到设计强度前的第一阶段和达到设计强度后的第二阶段所应考虑的荷载。在第二阶段，因为当叠合层混凝土达到设计强度后仍可能存在施工活荷载，且其产生的荷载效应可能超过使用阶段可变荷载产生的荷载效应，故应按这两种荷载效应中的较大值进行设计。

H.0.2 本条给出了预制构件和叠合构件的正截面受弯承载力的计算方法。当预制构件高度与叠合构件高度之比 $h_1 / h$ 较小（较薄）时，预制构件正截面受弯承载力计算中可能出现 $\zeta >\zeta_{\mathrm{b}}$ 的情况，此时纵向受拉钢筋的强度 $f_{\mathrm{y}}$ 、 $f_{\mathrm{py}}$ 应该用应力值 $\sigma_{\mathrm{s}}$ 、 $\sigma_{\mathrm{p}}$ 代替， $\sigma_{\mathrm{s}}$ 、 $\sigma_{\mathrm{p}}$ 应按本规范第6.2.8条计算，也可取 $\zeta = \zeta_{\mathrm{b}}$ 进行计算。

H.0.3 由于二阶段受力叠合梁斜截面受剪承载力试验研究尚不充分，本规范规定叠合梁斜截面受剪承载力仍按普通钢筋混凝土梁受剪承载力公式计算。在预应力混凝土叠合梁中，由于预应力效应只影响预制构件，故在斜截面受剪承载力计算中暂不考虑预应力的有利影响。在受剪承载力计算中混凝土强度偏安全地取预制梁与叠合层中的较低者；同时受剪承载力应不低于预制梁的受剪承载力。

H.0.4叠合构件叠合面有可能先于斜截面达到其受剪承载能力极限状态。叠合面受剪承载力计算公式是以剪摩擦传力模型为基础，根据叠合构件试验结果和剪摩擦试件试验结果给出的。叠合式受弯构件的箍筋应按斜截面受剪承载力计算和叠合面受剪承载力计算得出的较大值配置。

不配筋叠合面的受剪承载力离散性较大，故本规范用于这类叠合面的受剪承载力计算公式暂不与混凝土强度等级挂钩，这与

国外规范的处理手法类似。

H.0.5、H.0.6叠合式受弯构件经受施工阶段和使用阶段的不同受力状态，故预应力混凝土叠合受弯构件的抗裂要求应分别对预制构件和叠合构件进行抗裂验算。验算要求其受拉边缘的混凝土应力不大于预制构件的混凝土抗拉强度标准值。由于预制构件和叠合层可能选用强度等级不同的混凝土，故在正截面抗裂验算和斜截面抗裂验算中应按折算截面确定叠合后构件的弹性抵抗矩、惯性矩和面积矩。

H.0.7 由于叠合构件在施工阶段先以截面高度小的预制构件承担该阶段全部荷载，使得受拉钢筋中的应力比假定用叠合构件全截面承担同样荷载时大。这一现象通常称为“受拉钢筋应力超前”。

当叠合层混凝土达到强度从而形成叠合构件后，整个截面在使用阶段荷载作用下除去在受拉钢筋中产生应力增量和在受压区混凝土中首次产生压应力外，还会由于抵消预制构件受压区原有的压应力而在该部位形成附加拉力。该附加拉力虽然会在一定程度上减小受力钢筋中的应力超前现象，但仍使叠合构件与同样截面普通受弯构件相比钢筋拉应力及曲率偏大，并有可能使受拉钢筋在弯矩准永久值作用下过早达到屈服。这种情况在设计中应予防止。

为此，根据试验结果给出了公式计算的受拉钢筋应力控制条件。该条件属叠合受弯构件正常使用极限状态的附加验算条件。该验算条件与裂缝宽度控制条件和变形控制条件不能相互取代。

由于钢筋混凝土构件采用荷载效应的准永久组合，计算公式作了局部调整。

H.0.8 以普通钢筋混凝土受弯构件裂缝宽度计算公式为基础，结合二阶段受力叠合受弯构件的特点，经局部调整，提出了用于钢筋混凝土叠合受弯构件的裂缝宽度计算公式。其中考虑到若第一阶段预制构件所受荷载相对较小，受拉区弯曲裂缝在第一阶段不一定出齐；在随后由叠合截面承受 $M_{2\mathrm{k}}$ 时，由于叠合截面的 $\rho_{\mathrm{te}}$ 相对偏小，有可能使最终的裂缝间距偏大。因此当计算叠合式受弯构件的裂缝间距时，应对裂缝间距乘以扩大系数1.05。这相当于将本规范公式（7.1.2-1）中的 $\alpha_{\mathrm{cr}}$ 由普通钢筋混凝土构件的1.9增大到2.0，由预应力混凝土构件的1.5增大到1.6。此外，还要用 $\rho_{\mathrm{tel}}\sigma_{\mathrm{s1k}} + \rho_{\mathrm{te}}\sigma_{\mathrm{s2k}}$ 取代普通钢筋混凝土梁 $\psi$ 计算公式中的 $\rho_{\mathrm{te}}\sigma_{\mathrm{sk}}$ ，以近似考虑叠合构件二阶段受力特点。

由于钢筋混凝土构件与预应力混凝土构件在计算正常使用极限状态后的裂缝宽度与挠度时，采用了不同的荷载效应组合，故分列公式表达裂缝宽度的计算。

H.0.9叠合受弯构件的挠度计算方法同前，本条给出了刚度 $B$ 的计算方法。其考虑了二阶段受力的特征且按荷载效应准永久组合或标准组合并考虑荷载长期作用影响。该公式是在假定荷载对挠度的长期影响均发生在受力第二阶段的前提下，根据第一阶段和第二阶段的弯矩曲率关系导出的。

同样，由于钢筋混凝土构件与预应力混凝土构件在计算正常使用极限状态后的裂缝宽度与挠度时，采用了不同的荷载效应组合，故分列公式表达刚度的计算。

H.0.10～H.0.12 钢筋混凝土二阶段受力叠合受弯构件第二阶段短期刚度是在一般钢筋混凝土受弯构件短期刚度计算公式的基础上考虑了二阶段受力对叠合截面的受压区混凝土应力形成的滞后效应后经简化得出的。对要求不出现裂缝的预应力混凝土二阶段受力叠合受弯构件，第二阶段短期刚度公式中的系数0.7是根据试验结果确定的。

对负弯矩区段内第二阶段的短期刚度和使用阶段的预应力反拱值，给出了计算原则。

## 附录J 后张曲线预应力筋由锚具变形和预应力筋内缩引起的预应力损失

后张法构件的曲线预应力筋放张时，由于锚具变形和预应力筋内缩引起的预应力损失值，应考虑曲线预应力筋受到曲线孔道上反摩擦力的阻止，按变形协调原理，取张拉端锚具的变形和预应力筋内缩值等于反摩擦力引起的预应力筋变形值，可求出预应力损失值 $\sigma_{l1}$ 的范围和数值。由图1推导过程说明如下，假定：（1）孔道摩擦损失接近似直线公式计算；（2）回缩发生的反向摩擦力和张拉摩擦力的摩擦系数相等。因此，代表锚固前和锚固后瞬间预应力筋应力变化的两根直线 $ab$ 和 $a^{\prime}b$ 的斜率是相等的，但方向则相反。这样，锚固后整根预应力筋的应力变化线可用折线 $a^{\prime}bc$ 来代表。为确定该折线，需要求出两个未知量，一个张拉端的摩擦损失应力 $\Delta \sigma$ ，另一个是预应力反向摩擦影响长度 $l_{\mathrm{f}}$ 。

![](images/bde31fc9e8658002f38757bf223c5cb70ca9b71eac3b23318fbce85425b0a3b3.jpg)  
图1锚固前后张拉端预应力筋应力变化示意  
1—摩擦力；2—锚固前应力分布线；3—锚固后应力分布线

由于 $ab$ 和 $a^{\prime}b$ 两条线是对称的，张拉端的预应力损失将为

$$
\Delta \sigma = 2 \Delta \sigma_ {\mathrm {d}} l _ {\mathrm {f}}
$$

式中： $\Delta \sigma_{\mathrm{d}}$ ——单位长度的摩擦损失值（ $\mathrm{MPa} / \mathrm{mm}$ ）；

$l_{\mathrm{f}}$ ——预应力筋反向摩擦影响长度（mm）。

反向摩擦影响长度 $l_{\mathrm{f}}$ 可根据锚具变形和预应力筋内缩值 $a$ 用积分法求得：

$$
a = \int_ {0} ^ {l _ {\mathrm {f}}} \Delta \varepsilon \mathrm {d} x = \int_ {0} ^ {l _ {\mathrm {f}}} \frac {\Delta \sigma_ {\mathrm {x}}}{E _ {\mathrm {p}}} \mathrm {d} x = \int_ {0} ^ {l _ {\mathrm {f}}} \frac {2 \Delta \sigma_ {\mathrm {d}} x}{E _ {\mathrm {p}}} \mathrm {d} x = \frac {\Delta \sigma_ {\mathrm {d}}}{E _ {\mathrm {p}}} l _ {\mathrm {f}} ^ {2}
$$

化简得 $l_{\mathrm{f}} = \sqrt{\frac{aE_{\mathrm{p}}}{\Delta\sigma_{\mathrm{d}}}}$

该公式仅适用于一端张拉时 $l_{\mathrm{f}}$ 不超过构件全长 $l$ 的情况，如果正向摩擦损失较小，应力降低曲线比较平坦，或者回缩值较大，则 $l_{\mathrm{f}}$ 有可能超过构件全长 $l$ ，此时，只能在 $l$ 范围内按预应力筋变形和锚具内缩变形相协调，并通过试算方法以求张拉端锚下预应力锚固损失值。

本附录给出了常用束形的预应力筋在反向摩擦影响长度 $l_{\mathrm{f}}$ 范围内的预应力损失值 $\sigma_{l1}$ 的计算公式，这是假设 $\kappa x + \mu \theta$ 不大于0.3，摩擦损失按直线近似公式计算得出的。由于无粘结预应力筋的摩擦系数小，经过核算，故将允许的圆心角放大为 $90^{\circ}$ 。此外，该计算公式适用于忽略初始直线段 $l_{0}$ 中摩擦损失影响的情况。

## 附录K 与时间相关的预应力损失

K.0.1、K.0.2 考虑预加力时的龄期、理论厚度等多种因素影响的混凝土收缩、徐变引起的预应力损失计算方法，是参考“部分预应力混凝土结构设计建议”的计算方法，并经过与本规范公式（10.2.5-1）～公式（10.2.5-4）计算结果分析比较后给出的。所采用的方法考虑了普通钢筋对混凝土收缩、徐变所引起预应力损失的影响，考虑预应力筋松弛对徐变损失计算值的影响，将徐变损失项按0.9折减。考虑预加力时的龄期、理论厚度影响的混凝土收缩应变和徐变系数终极值，系根据欧洲规范EN1992-2：《混凝土结构设计第1部分：总原则和对建筑结构的规定》提供的公式计算得出的。所列计算结果一般适用于周围空气相对湿度 $RH$ 为 $40\% \sim 70\%$ 和 $70\% \sim 99\%$ ，温度为 $-20^{\circ}\mathrm{C} \sim +40^{\circ}\mathrm{C}$ ，由一般的硅酸盐类水泥或快硬水泥配制而成的强度等级为 $\mathrm{C30} \sim \mathrm{C50}$ 混凝土。在年平均相对湿度低于 $40\%$ 的条件下使用的结构，收缩应变和徐变系数终极值应增加 $30\%$ 。当无可靠资料时，混凝土收缩应变和徐变系数终极值可按表K.0.1-1及表K.0.1-2采用。对泵送混凝土，其收缩和徐变引起的预应力损失值亦可根据实际情况采用其他可靠数据。松弛损失和收缩、徐变中间值系数取自现行行业标准《铁路桥涵钢筋混凝土和预应力混凝土结构设计规范》TB10002.3。

对受压区配置预应力筋 $A_{\mathrm{p}}^{\prime}$ 及普通钢筋 $A_{\mathrm{s}}^{\prime}$ 的构件，可近似地按公式（K.0.1-1）计算，此时，取 $A_{\mathrm{p}}^{\prime} = A_{\mathrm{s}}^{\prime} = 0$ ； $\sigma_{l5}^{\prime}$ 则按公式（K.0.1-2）求出。在计算公式（K.0.1-1）、公式（K.0.1-2）中的 $\sigma_{\mathrm{pc}}$ 及 $\sigma_{\mathrm{pc}}^{\prime}$ 时，应采用全部预加力值。

本附录K所列混凝土收缩和徐变引起的预应力损失计算方法，供需要考虑施加预应力时混凝土龄期、理论厚度影响，以及需要计算松弛及收缩、徐变损失随时间变化中间值的重要工程设计使用。

欧洲规范EN1992-2中有关混凝土收缩应变和徐变系数计算公式及计算结果如下：

## 1 收缩应变

1）混凝土总收缩应变由干缩应变和自收缩应变组成。其总收缩应变 $\varepsilon_{\mathrm{cs}}$ 的值按下式得到：

$$
\varepsilon_ {\mathrm {c s}} = \varepsilon_ {\mathrm {c d}} + \varepsilon_ {\mathrm {c a}} \tag {12}
$$

式中： $\varepsilon_{\mathrm{cs}}$ ——总收缩应变；

$\varepsilon_{\mathrm{cd}}$ ——干缩应变；

$\varepsilon_{\mathrm{ca}}$ ——自收缩应变。

2）干缩应变随时间的发展可按下式得到：

$$
\varepsilon_ {\mathrm {c d}} (t) = \beta_ {\mathrm {d s}} (t, t _ {\mathrm {s}}) \cdot k _ {\mathrm {h}} \cdot \varepsilon_ {\mathrm {c d}, 0} \tag {13}
$$

$$
\beta_ {\mathrm {d s}} \left(t, t _ {\mathrm {s}}\right) = \frac {\left(t - t _ {\mathrm {s}}\right)}{\left(t - t _ {\mathrm {s}}\right) + 0 . 0 4 \sqrt {\left(\frac {2 A}{u}\right) ^ {3}}} \tag {14}
$$

$$
\begin{array}{l} \varepsilon_ {\mathrm {c d}, 0} = 0. 8 5 \left[ (2 2 0 + 1 1 0 \cdot \alpha_ {\mathrm {d s} 1}) \cdot \exp \left(- \alpha_ {\mathrm {d s} 2} \cdot \frac {f _ {\mathrm {c m}}}{f _ {\mathrm {c m o}}}\right) \right] \\ \cdot 1 0 ^ {- 6} \cdot \beta_ {\mathrm {R H}} (15) \\ \beta_ {\mathrm {R H}} = - 1. 5 5 \left[ 1 - \left(\frac {R H}{R H _ {0}}\right) ^ {3} \right] (16) \\ \end{array}
$$

式中： $\varepsilon_{\mathrm{cd,0}}$ ——混凝土的名义无约束干缩值；

$\beta_{\mathrm{ds}}(t,t_{\mathrm{s}})$ ——描述干缩应变与时间和理论厚度 $2A / u$ （mm）相关的系数；

$k_{\mathrm{h}}$ ——与理论厚度 $2A / u(\mathrm{mm})$ 相关的系数，可按表3采用；

$f_{\mathrm{cm}}$ ——混凝土圆柱体28d龄期平均抗压强度（ $\mathrm{MPa}$ ）；

$$
f _ {\mathrm {c m o}} - 1 0 \mathrm {M P a};
$$

$\alpha_{\mathrm{ds1}}$ 与水泥品种有关的系数，计算按一般硅酸盐水泥或快硬水泥，取为4；

$\alpha_{\mathrm{ds2}}$ ——与水泥品种有关的系数，计算按一般硅酸盐水泥

或快硬水泥，取为0.12；

RH——周围环境相对湿度（%）；

$$
R H _ {0} - 1 0 0 \%;
$$

$t$ ——混凝土龄期（d）；

$t_{\mathrm{s}}$ ——干缩开始时的混凝土龄期(d)，通常为养护结束的时间，本规范计算中取 $t_{\mathrm{s}} = 3\mathrm{d}$

$(t - t_{\mathrm{s}})$ ——混凝土养护结束后的干缩持续期（d）。

表 3 与理论厚度 ${2A}/u$ 相关的系数 ${k}_{\mathrm{h}}$

<table><tr><td>2A/u(mm)</td><td>kh</td></tr><tr><td>100</td><td>1.0</td></tr><tr><td>200</td><td>0.85</td></tr><tr><td>300</td><td>0.75</td></tr><tr><td>≥500</td><td>0.70</td></tr></table>

注： $A$ 为构件截面面积， $u$ 为该截面与大气接触的周边长度。

3）混凝土自收缩应变可按下式计算：

$$
\varepsilon_ {\mathrm {c a}} (t) = \beta_ {\mathrm {a s}} (t) \cdot \varepsilon_ {\mathrm {c a}} (\infty) \tag {17}
$$

$$
\beta_ {\mathrm {a s}} (t) = 1 - \exp (- 0. 2 t ^ {0. 5}) \tag {18}
$$

$$
\varepsilon_ {\mathrm {c a}} (\infty) = 2. 5 \left(f _ {\mathrm {c k}} - 1 0\right) 1 0 ^ {- 6} \tag {19}
$$

式中： $f_{\mathrm{ck}}$ ——混凝土圆柱体28d龄期抗压强度特征值（MPa）。

4）根据公式（12）～公式（19），预应力混凝土构件从预加应力时混凝土龄期 $t_0$ 起，至混凝土龄期 $t$ 的收缩应变值，可按下式计算：

$$
\begin{array}{l} \varepsilon_ {\mathrm {c s}} \left(t, t _ {0}\right) = \varepsilon_ {\mathrm {c d}, 0} \cdot k _ {\mathrm {h}} \cdot \left[ \beta_ {\mathrm {d s}} \left(t, t _ {\mathrm {s}}\right) - \beta_ {\mathrm {d s}} \left(t _ {0}, t _ {\mathrm {s}}\right) \right] + \varepsilon_ {\mathrm {c a}} (\infty) \\ \cdot \left[ \beta_ {\mathrm {a s}} (t) - \beta_ {\mathrm {a s}} \left(t _ {0}\right) \right] \tag {20} \\ \end{array}
$$

## 2 徐变系数

混凝土的徐变系数可按下列公式计算：

$$
\varphi (t, t _ {0}) = \varphi_ {0} \cdot \beta_ {\mathrm {c}} (t, t _ {0}) \tag {21}
$$

$$
\varphi_ {0} = \varphi_ {\mathrm {R H}} \cdot \beta (f _ {\mathrm {c m}}) \cdot \beta (t _ {0}) \tag {22}
$$

$$
\beta_ {\mathrm {c}} (t, t _ {0}) = \left[ \frac {(t - t _ {0})}{\beta_ {\mathrm {H}} + (t - t _ {0})} \right] ^ {0. 3} \tag {23}
$$

公式（22）中的系数 $\varphi_{\mathrm{RH}}$ 、 $\beta (f_{\mathrm{cm}})$ 及 $\beta (t_0)$ 可按下列公式计算：

当 $f_{\mathrm{cm}} \leqslant 35 \mathrm{MPa}$ 时，

$$
\varphi_ {\mathrm {R H}} = 1 + \frac {1 - R H / 1 0 0}{0 . 1 \cdot \sqrt [ 3 ]{\frac {2 A}{u}}} \tag {24}
$$

当 $f_{\mathrm{cm}} > 35\mathrm{MPa}$ 时，

$$
\varphi_ {\mathrm {R H}} = \left[ 1 + \frac {1 - R H / 1 0 0}{0 . 1 \cdot \sqrt [ 3 ]{\frac {2 A}{u}}} \cdot \alpha_ {1} \right] \cdot \alpha_ {2} \tag {25}
$$

$$
\beta \left(f _ {\mathrm {c m}}\right) = \frac {1 6 . 8}{\sqrt {f _ {\mathrm {c m}}}} \tag {26}
$$

$$
\beta \left(t _ {0}\right) = \frac {1}{0 . 1 + t _ {0} ^ {0 . 2 0}} \tag {27}
$$

公式（23）中的系数 $\beta_{\mathrm{H}}$ 可按下列两个公式计算：

当 $f_{\mathrm{cm}} \leqslant 35 \mathrm{MPa}$ 时，

$$
\beta_ {\mathrm {H}} = 1. 5 \left[ 1 + (0. 0 1 2 R H) ^ {1 8} \right] \frac {2 A}{u} + 2 5 0 \leqslant 1 5 0 0 \tag {28}
$$

当 $f_{\mathrm{cm}} > 35 \mathrm{MPa}$ 时，

$$
\beta_ {\mathrm {H}} = 1. 5 \left[ 1 + (0. 0 1 2 R H) ^ {1 8} \right] \frac {2 A}{u} + 2 5 0 _ {\alpha_ {3}} \leqslant 1 5 0 0 _ {\alpha_ {3}} \tag {29}
$$

式中： $\varphi_0$ ——名义徐变系数；

$\beta_{\mathrm{c}}(t,t_0)$ ——预应力混凝土构件预加应力后徐变随时间发展的系数；

$t$ ——混凝土龄期（d）；

$t_0$ ——预加应力时的混凝土龄期（d）；

$\varphi_{\mathrm{RH}}$ ——考虑环境相对湿度和理论厚度 $2A / u$ 对徐变系数影响的系数；

$\beta (f_{\mathrm{cm}})$ ——考虑混凝土强度对徐变系数影响的系数；

$\beta (t_0)$ ——考虑加载时混凝土龄期对徐变系数影响的系数；

$f_{\mathrm{cm}}$ ——混凝土圆柱体28d龄期平均抗压强度（ $\mathrm{MPa}$ ）；

RH 周围环境相对湿度 $(\%)$

$\beta_{\mathrm{H}}$ ——取决于环境相对湿度 $RH(\%)$ 和理论厚度 $2A / u$ （mm）的系数；

$t - t_0$ ——预加应力后的加载持续期（d）；

$\alpha_{1}, \alpha_{2}, \alpha_{3}$ ——考虑混凝土强度影响的系数：

$$
\alpha_ {1} = \left[ \frac {3 5}{f _ {\mathrm {c m}}} \right] ^ {0. 7} \quad \alpha_ {2} = \left[ \frac {3 5}{f _ {\mathrm {c m}}} \right] ^ {0. 2} \quad \alpha_ {3} = \left[ \frac {3 5}{f _ {\mathrm {c m}}} \right] ^ {0. 5}
$$

## 3 与计算相关的技术条件

1）根据国家统计局发布的1996年～2005年（缺2002年）我国主要城市气候情况的数据，年平均温度在 $5^{\circ}\mathrm{C}\sim 25^{\circ}\mathrm{C}$ 之间，年平均相对湿度 $RH$ 除海口为 $81.2\%$ 外，其余均在 $40\% \sim 80\%$ 之间，若按 $40\% \leqslant$ $RH < 60\%$ 、 $60\% \leqslant RH < 70\%$ 、 $70\% \leqslant RH <$ $80\%$ 分组，分别有11、8、14个城市。现将相对湿度分为 $40\% \leqslant RH < 70\%$ 、 $70\% \leqslant RH < 80\%$ 两档，年平均相对湿度分别取其中间值 $55\%$ 、 $75\%$ 进行计算。对于环境相对湿度在 $80\% \sim 100\%$ 的情况，采用 $75\%$ 作为其代表值的计算结果，在工程应用中是偏于安全的。本附录表列数据，可近似地适用于温度在 $-20^{\circ}\mathrm{C} \sim +40^{\circ}\mathrm{C}$ 之间季节性变化的混凝土。

2）本计算适用于由一般硅酸盐类水泥或快硬水泥配置而成的混凝土。考虑到我国预应力混凝土结构工程常用的混凝土强度等级为 $\mathrm{C30} \sim \mathrm{C50}$ ，因此选取 C40 作为代表值进行计算。在计算中，需要对我国规范的混凝土强度等级向欧洲规范中的强度进行转换：根据欧洲规范 EN 1992-2，我国强度等级 C40 的混凝土对应欧洲

规范混凝土立方体抗压强度 $f_{\mathrm{ck,cube}} = 40\mathrm{MPa}$ ，通过查表插值计算得到对应的混凝土圆柱体抗压强度特征值 $f_{\mathrm{ck}} = 32\mathrm{MPa}$ ，圆柱体28d平均抗压强度 $f_{\mathrm{cm}} = f_{\mathrm{ck}} + 8 = 40\mathrm{MPa}$ 。  
3）混凝土开始收缩的龄期 $t_{\mathrm{s}}$ 取混凝土工程通常采用的养护时间3d，混凝土收缩或徐变持续时间 $t$ 取1年、10年分别进行计算。对于普通混凝土结构，10年后其收缩应变值与徐变系数值的增长很小，可以忽略不计，因此可认为 $t$ 取10年所计算出来的值是混凝土收缩应变或徐变系数终极值。  
4）当混凝土加载龄期 $t_0 \geqslant 90\mathrm{d}$ ，混凝土构件理论厚度 $\frac{2A}{u} \geqslant 600\mathrm{mm}$ 时，按 $t_0 = 90\mathrm{d}, 2A / u = 600\mathrm{mm}$ 计算。计算结果比实际结果偏大，在工程应用中是偏安全的。  
5）有关混凝土收缩应变或徐变系数终极值的计算结果，大体适用于强度等级 $\mathrm{C30\sim C50}$ 混凝土。试验表明，高强混凝土的收缩量，尤其是徐变量要比普通强度的混凝土有所减少，且与 $\sqrt{f_{\mathrm{ck}}}$ 成反比。因此，本规范对C50及以上强度等级混凝土的收缩应变和徐变系数，需按计算所得的表列值乘以 $\sqrt{\frac{32.4}{f_{\mathrm{ck}}}}$ 进行折减。式中32.4为C50混凝土轴心抗压强度标准值， $f_{\mathrm{ck}}$ 为混凝土轴心抗压强度标准值。

计算所得混凝土1年、10年收缩应变终值及终极值和徐变系数终值及终极值分别见表4、表5、表6、表7。

表 4 混凝土 1 年收缩应变终值 ${\mathbf{\varepsilon }}_{1\mathrm{y}}\left( {\times {10}^{-4}}\right)$

<table><tr><td colspan="2">年平均相对湿度RH</td><td colspan="4">40%≤RH&lt;70%</td><td colspan="4">70%≤RH≤99%</td></tr><tr><td colspan="2">理论厚度2A/u(mm)</td><td>100</td><td>200</td><td>300</td><td>≥600</td><td>100</td><td>200</td><td>300</td><td>≥600</td></tr><tr><td rowspan="7">预加应力时的混凝土龄期t0(d)</td><td>3</td><td>4.42</td><td>3.28</td><td>2.51</td><td>1.57</td><td>3.18</td><td>2.39</td><td>1.86</td><td>1.21</td></tr><tr><td>7</td><td>3.94</td><td>3.09</td><td>2.39</td><td>1.49</td><td>2.83</td><td>2.24</td><td>1.75</td><td>1.13</td></tr><tr><td>10</td><td>3.65</td><td>2.96</td><td>2.31</td><td>1.44</td><td>2.62</td><td>2.14</td><td>1.69</td><td>1.08</td></tr><tr><td>14</td><td>3.32</td><td>2.82</td><td>2.22</td><td>1.39</td><td>2.38</td><td>2.03</td><td>1.61</td><td>1.04</td></tr><tr><td>28</td><td>2.49</td><td>2.39</td><td>1.95</td><td>1.25</td><td>1.78</td><td>1.71</td><td>1.41</td><td>0.92</td></tr><tr><td>60</td><td>1.51</td><td>1.73</td><td>1.52</td><td>1.02</td><td>1.08</td><td>1.23</td><td>1.08</td><td>0.74</td></tr><tr><td>≥90</td><td>1.04</td><td>1.32</td><td>1.21</td><td>0.86</td><td>0.74</td><td>0.94</td><td>0.86</td><td>0.62</td></tr></table>

表 5 混凝土 10 年收缩应变终极值 ${\varepsilon }_{\infty }\left( {\times {10}^{-4}}\right)$

<table><tr><td colspan="2">年平均相对湿度RH</td><td colspan="4">40% ≤ RH &lt; 70%</td><td colspan="4">70% ≤ RH ≤ 99%</td></tr><tr><td colspan="2">理论厚度2A/u(mm)</td><td>100</td><td>200</td><td>300</td><td>≥600</td><td>100</td><td>200</td><td>300</td><td>≥600</td></tr><tr><td rowspan="7">预加应力时的混凝土龄期t0(d)</td><td>3</td><td>4.83</td><td>4.09</td><td>3.57</td><td>3.09</td><td>3.47</td><td>2.95</td><td>2.60</td><td>2.26</td></tr><tr><td>7</td><td>4.35</td><td>3.89</td><td>3.44</td><td>3.01</td><td>3.12</td><td>2.80</td><td>2.49</td><td>2.18</td></tr><tr><td>10</td><td>4.06</td><td>3.77</td><td>3.37</td><td>2.96</td><td>2.91</td><td>2.70</td><td>2.42</td><td>2.14</td></tr><tr><td>14</td><td>3.73</td><td>3.62</td><td>3.27</td><td>2.91</td><td>2.67</td><td>2.59</td><td>2.35</td><td>2.10</td></tr><tr><td>28</td><td>2.90</td><td>3.20</td><td>3.01</td><td>2.77</td><td>2.07</td><td>2.28</td><td>2.15</td><td>1.98</td></tr><tr><td>60</td><td>1.92</td><td>2.54</td><td>2.58</td><td>2.54</td><td>1.37</td><td>1.80</td><td>1.82</td><td>1.80</td></tr><tr><td>≥90</td><td>1.45</td><td>2.12</td><td>2.27</td><td>2.38</td><td>1.03</td><td>1.50</td><td>1.60</td><td>1.68</td></tr></table>

表 6 混凝土 1 年徐变系数终值 ${\varphi }_{1y}$

<table><tr><td colspan="2">年平均相对湿度RH</td><td colspan="4">40%≤RH&lt;70%</td><td colspan="4">70%≤RH≤99%</td></tr><tr><td colspan="2">理论厚度2A/u(mm)</td><td>100</td><td>200</td><td>300</td><td>≥600</td><td>100</td><td>200</td><td>300</td><td>≥600</td></tr><tr><td rowspan="7">预加应力时的混凝土龄期to(d)</td><td>3</td><td>2.91</td><td>2.49</td><td>2.25</td><td>1.87</td><td>2.29</td><td>2.00</td><td>1.84</td><td>1.55</td></tr><tr><td>7</td><td>2.48</td><td>2.12</td><td>1.92</td><td>1.59</td><td>1.95</td><td>1.71</td><td>1.57</td><td>1.32</td></tr><tr><td>10</td><td>2.32</td><td>1.98</td><td>1.79</td><td>1.48</td><td>1.82</td><td>1.60</td><td>1.46</td><td>1.24</td></tr><tr><td>14</td><td>2.17</td><td>1.86</td><td>1.68</td><td>1.39</td><td>1.70</td><td>1.49</td><td>1.37</td><td>1.16</td></tr><tr><td>28</td><td>1.89</td><td>1.62</td><td>1.46</td><td>1.21</td><td>1.49</td><td>1.30</td><td>1.19</td><td>1.00</td></tr><tr><td>60</td><td>1.61</td><td>1.37</td><td>1.24</td><td>1.02</td><td>1.26</td><td>1.10</td><td>1.01</td><td>0.85</td></tr><tr><td>≥90</td><td>1.46</td><td>1.24</td><td>1.12</td><td>0.92</td><td>1.15</td><td>1.00</td><td>0.91</td><td>0.76</td></tr></table>

表 7 混凝土 10 年徐变系数终极值 ${\varphi }_{\infty }$

<table><tr><td colspan="2">年平均相对湿度RH</td><td colspan="4">40%≤RH&lt;70%</td><td colspan="4">70%≤RH≤99%</td></tr><tr><td colspan="2">理论厚度2A/u(mm)</td><td>100</td><td>200</td><td>300</td><td>≥600</td><td>100</td><td>200</td><td>300</td><td>≥600</td></tr><tr><td rowspan="7">预加应力时的混凝土龄期t0(d)</td><td>3</td><td>3.51</td><td>3.14</td><td>2.94</td><td>2.63</td><td>2.78</td><td>2.55</td><td>2.43</td><td>2.23</td></tr><tr><td>7</td><td>3.00</td><td>2.68</td><td>2.51</td><td>2.25</td><td>2.37</td><td>2.18</td><td>2.08</td><td>1.91</td></tr><tr><td>10</td><td>2.80</td><td>2.51</td><td>2.35</td><td>2.10</td><td>2.22</td><td>2.04</td><td>1.94</td><td>1.78</td></tr><tr><td>14</td><td>2.63</td><td>2.35</td><td>2.21</td><td>1.97</td><td>2.08</td><td>1.91</td><td>1.82</td><td>1.67</td></tr><tr><td>28</td><td>2.31</td><td>2.06</td><td>1.93</td><td>1.73</td><td>1.82</td><td>1.68</td><td>1.60</td><td>1.47</td></tr><tr><td>60</td><td>1.99</td><td>1.78</td><td>1.67</td><td>1.49</td><td>1.58</td><td>1.45</td><td>1.38</td><td>1.27</td></tr><tr><td>≥90</td><td>1.85</td><td>1.65</td><td>1.55</td><td>1.38</td><td>1.46</td><td>1.34</td><td>1.28</td><td>1.17</td></tr></table>
